Repository: tommy-0916/test-chem

# TuringBrain / chemagent — 自主化学实验规划系统

> 仓库版本：`0.1.0-alpha.1`。这是审查后源码的干净初始导入，不包含旧实验结果、checkpoint、本地知识库或凭据。A02 Fresh V2 仍停在 Research `manual_required`，没有可下发 workflow；详见 [CHANGELOG.md](CHANGELOG.md)。

> **Observation-Gated Macro-Action Planning and Workflow Evolution for Autonomous Chemical Experimentation**
>
> 快速上手（含流程图）请看 [docs/QUICKSTART.md](docs/QUICKSTART.md)。

## 这是什么

一个面向自动化化学实验室的**闭环科研规划系统**。核心思想是在"全流程盲跑"和"逐步短视决策"之间建立一个有原则的中间规划粒度：

- **observation point（观测点）**：能更新科学判断的关键检测/表征节点（XRD、颜色变化、产率、电化学响应……）
- **stage**：从当前状态到下一个观测点之间的一整段科学计划——stage 的边界只能由观测点决定，不能按工艺步骤切分
- **macro action**：stage 内推进到下一次 observation 的整段实验，先规划目标、操作序列和完成条件
- **macro step**：在已确定的 macro action 下细化的实验步骤，包含试剂、条件、物料 I/O 和逻辑容器需求
- **campaign**：一次完整的科研任务（从目标输入到达成/终止），系统的文献、计划版本、实验记忆都以 campaign 为单位组织

每次拿到真实观测结果后，系统重新评估并**演化**后续计划——每个计划版本的产生、修改与放弃都带原因落盘，可审计、可追溯。

## 系统组成（三层 + 资源层）

```
用户目标 + 参考文献
      │
      ▼
┌─ Campaign 编排层 orchestrator/ + run_campaign.py ─────────────┐
│  自动循环驱动 · 执行边界适配器 · 终止判断 · 台账/报告落盘        │
│   ┌──────────────┐      ┌──────────────┐      ┌────────────┐ │
│   │  研究层       │ ───▶ │  设备适配层    │ ───▶ │  执行边界   │ │
│   │ reaserch_    │ ◀─── │ device_agent/ │ ◀─── │ (真实下发   │ │
│   │ agent/       │ 反馈  │              │ 结果  │  默认阻断)  │ │
│   └──────────────┘      └──────────────┘      └────────────┘ │
└───────────────────────────────────────────────────────────────┘
      ▲
      └── chem_resources/（工作站真源、格式契约、技能包）
```

### 1. 研究层 `reaserch_agent/` — 只回答"做什么实验"

手写分支状态机（非 LangGraph）：

- **B1 bootstrap（冷启动）**：统一联网 skill 获取文献 → 多轮调研 → protocol 抽取 → 调研报告 → 按观测点设计 stage 路线 → 独立 macro action 规划 → macro steps 细化（带质量门重试）
- **B2 post_observation（热循环）**：判断新观测是否落在当前 stage 上
  - **正常** → 推进 stage / 收束，出下一段 macro plan
  - **异常** → 增量调研 + **三层最小修复阶梯**（改 stage 内计划 → 换当前 stage → 重写整条路线 → 否则人工交接）
  - **设备可行性打回** → 保留科学目标，只重写路线级不可执行的化学表达；历史阻塞约束**累计传递**（`cumulative_device_constraints`），失败方案登记**签名**（`plan_v1/v2…`）防重复生成，两层共享 `device_snapshot_id`
- **观察点驱动的宏动作层级**：`观察点 → macro action → 设备步骤` 三级。每个 macro plan 是一个结构化 macro action（`MA_S<stage>_R<round>`,含 objective / completion_condition / expected_observation），一个 stage 可容纳多个相继的 macro action;B2 收到观测先按 macro action 记录 outcome（completed/needs_repair/device_rejected）再决策
- 输出严格保持**化学语义**：不选工作站、容器编号、机器动作（那是设备层的职责）;设备边界疑问只给对应步骤打 `needs_device_validation` 标记,**不清空整份计划**
- 失败显式四分类 `failure_category`（macro_generation / macro_quality / device_feasibility / network_or_retrieval）——空 macro plan 不再是黑盒
- 研究层规划步骤提供 `LLM 路径 + 确定性启发式路径`（`--disable-llm` 可让研究层全离线运行）;protocol 抽取失败**降级续跑**而非中止（计划各步诚实标注 `agent补全`）

### 2. 设备适配层 `device_agent/` — 只回答"怎么在本实验室做"

两段设备规划与翻译，加上确定性防线，把 macro plan 映射为机器工作流：

- 产出 `workflow_txt`（仿 `chem_resources/format_reference/reference.txt`）与 `workflow_json` 两个工作流视图
- 自动补全容器选择、瓶位、开关盖、离心配平、洗涤子步骤等映射细节
- **可行性三桶分类**（`feasibility_rules.py`）：每条 `device_feasibility_error` 约束按文本证据分入 **hard**（缺站/无转移路径/容器不兼容/体积超限/离线——才允许 `physical_infeasible`）/ **adaptable**（"边滴入边搅拌"等时序语义 → 一次适配重试实现为交错批次，`requires_scientific_review`）/ **unverifiable**（默认；无同名下发字段、无法证明等价 → `needs_human_review`）。设备未开放的固定参数（Cu Kα、扫描范围等）**绝不构成不可行理由**
- **严格下发校验**（`workflow_validator.py`）：45 个工作站 SKILL 参数表解析为机器 schema（必填/类型/枚举/范围/单位感知），成功输出先经**确定性必填补全**（`dispatch_formatter.complete_required_fields`：容器数量=len(容器编号)、开关盖编号、SKILL 默认值如保留瓶盖=1——只补缺失、绝不覆盖模型已写值、不合成结构字段）再校验；失败给一轮 LLM 自修复（补全同样作用于修复轮输出），仍失败降级 `status=failed / failure_stage=dispatch_validation`——**不合规绝不以 success 返回**
- **平台形式下发层**（`dispatch_formatter.py`）：success 包附加 `dispatch_payload`，以平台自身 schema 导出（`0410数据转换.txt`）为真源确定性转换为平台准确形式（平台站名/操作名/按版本参数名/类型强制/`N号原液瓶` 实例化/工作站数字 id/generate.py 信封），与语义层 `workflow_json` 显式分离；转换产物必须通过 generate.py 自身校验（测试法则）
- 每个设备步骤携带 `source_macro_step` / `macro_action_id` / `observation_point_id`，可溯源到它服务的观察点；success/error 包均带 `device_snapshot_id`（真源快照哈希，与研究层共享）
- 设备层没有 heuristic 模式，即使研究层使用 `--disable-llm`，设备映射仍需要可用 LLM

### 3. Campaign 编排层 `orchestrator/` + `run_campaign.py` — 自动闭环

- 以子进程驱动两层 CLI，产物按轮落盘 `campaigns/<campaign_id>/iteration_XX/`
- **执行边界适配器**（真实下发链路保持安全阻断）：
  | 适配器 | 行为 |
  |---|---|
  | `mock` | 仿真结果（测试/演示） |
  | `manual` | 等待人工把结果写入 `observation_in.json` |
  | `listen` | 起 HTTP 端口，`POST /observation` 接收机器回传结果 |
  | `real` | **有意阻断**（与 `dispatch_guard` 一致），接通需人工授权 |
- **终止条件**：目标达成（stage 路线收束、macro plan 清空）/ 人工接管 / 可行性死锁（连续 N 次设备错误，默认 3）/ 最大轮数
- 结束产出 `final_report.md`（停止原因 + 计划版本演化表 + 迭代轨迹）与 `campaign_summary.json`

## 关键机制

### 用户可读统一结果（human_readable_result.json）

`orchestrator/human_readable.py` 只读抽取器把散落的原始产物整理为单文件结果：逐字符原始 Query、`run_status` + `failure_category`、论文清单（含 `used_in_plan`）、S01/M01/D01 稳定 ID 的 Stage/Macro/Device 三层、每个设备步骤到宏步骤的溯源、结构化证据标记（`source_type: paper_protocol | agent_generated` + `requires_review`）、平台形式 `dispatch_plan`（与规划格式分开展示）、中文阻塞原因与最终实验方案。campaign 每轮 iteration 与终态各写一份;单独跑设备层用 `--human-readable-output`。**只读抽取,绝不覆盖原始产物**。

File: chem_resources/knowledge_agent/expriment_workflow_paper.txt
================================================================================
普鲁士蓝及其类似物(PB/PBAs)实验流程提取 - 汇总四篇论文
================================================================================

【论文1: 38_AM_PBA综述.pdf - Advanced Materials综述】
================================================================================

1. 共沉淀法合成PBAs(通用方法)
---------------------------
原理:
  - 过渡金属盐与Fe[(CN)6]^3-/4-在水溶液中直接反应
  - 由于PBAs溶度积极小(Ksp ~ 10^-12.1)，反应极快且不可控
  - 导致大量[Fe(CN)6]空位(可达25%)和晶体水

步骤:
  1. 准备溶液A: 溶解过渡金属盐(MCl2, M = Fe, Mn, Co, Ni等)于去离子水中
  2. 准备溶液B: 溶解铁氰化钾/亚铁氰化钾(K4[Fe(CN)6] 或 K3[Fe(CN)6])于去离子水中
  3. 在剧烈搅拌下，将溶液A缓慢滴加到溶液B中(或反之)
  4. 继续搅拌6-24小时，确保反应完全
  5. 离心分离产物
  6. 用去离子水洗涤3-5次，去除多余离子
  7. 在60-80°C真空干燥12-24小时

注意事项:
  - 反应速率极快，导致晶体缺陷多
  - 晶体水含量高(~15 wt.%)
  - 颗粒尺寸大(微米级)，比表面积小
  - 电化学性能较差

2. 螯合剂辅助共沉淀法
--------------------
原理:
  - 螯合剂与过渡金属离子形成络合物，降低游离金属离子浓度
  - 减缓成核和生长速率，提高结晶度
  - 减少空位和晶体水含量

常用螯合剂:
  - 柠檬酸钠: K稳定[Mn(citrate)]- = 10^3.67
  - EDTA二钾盐: K稳定[Mn(EDTA)]2- = 10^13.8 (比柠檬酸钠强10^10倍)

步骤:
  1. 准备溶液A: 溶解过渡金属盐(MCl2)于去离子水中
  2. 在溶液A中加入螯合剂(如柠檬酸钠或EDTA-2K)，螯合剂:金属摩尔比 = 1-2:1
  3. 搅拌30分钟，确保络合完全
  4. 准备溶液B: 溶解铁氰化钾/亚铁氰化钾于去离子水中
  5. 在剧烈搅拌下，将溶液A缓慢滴加到溶液B中(滴速: 1-2 mL/min)
  6. 继续搅拌6-24小时
  7. 离心分离，用去离子水洗涤3-5次
  8. 在60-80°C真空干燥12-24小时

优化参数:
  - 反应温度: 室温(20-25°C)
  - 搅拌速度: 300-500 rpm（论文原始参数；当前实验室工作站最低500 rpm，实际使用请设置为600-800 rpm）
  - 反应时间: 4-24小时

优点:
  - 空位显著降低(从25%降至<1%)
  - 晶体水含量降低(~5 wt.%)
  - 颗粒尺寸均匀(50-200 nm)
  - 电化学性能显著提升

3. 高浓度碱金属盐辅助法
-----------------------
原理:
  - 高浓度Na+或K+通过共同离子效应降低反应速率
  - 减缓成核和生长，提高结晶度

步骤:
  1. 准备溶液A: 溶解过渡金属盐(MCl2)和NaCl或NaI于去离子水中
     - NaCl浓度: 0.5-2.0 M
     - 过渡金属盐浓度: 0.01-0.1 M
  2. 准备溶液B: 溶解铁氰化钾/亚铁氰化钾于去离子水中
  3. 在剧烈搅拌下，将溶液A缓慢滴加到溶液B中
  4. 继续搅拌6-24小时
  5. 离心分离，用去离子水洗涤3-5次
  6. 在60-80°C真空干燥12-24小时

优化参数:
  - 搅拌速度: 300-500 rpm（论文原始参数；当前实验室工作站最低500 rpm，实际使用请设置为600-800 rpm）

4. 单晶生长法(缓慢扩散法)
-----------------------
原理:
  - 通过极慢的扩散控制成核和生长
  - 获得大尺寸、高结晶度的单晶

步骤:
  1. 准备小烧杯(50 mL): 加入过渡金属盐溶液(0.01 M)
  2. 准备大烧杯(250 mL): 加入铁氰化钾/亚铁氰化钾溶液(0.01 M)
  3. 将小烧杯放入大烧杯中，避免液体直接混合
  4. 密封大烧杯，静置1-7天
  5. 离子通过空气扩散缓慢反应，形成单晶
  6. 收集晶体，用去离子水洗涤
  7. 在60°C真空干燥12小时

注意事项:
  - 反应时间很长(1-7天)
  - 产率较低
  - 单晶尺寸可达微米级

5. 加热脱水法
-------------
目的: 去除晶体水，提高电化学性能

步骤:
  1. 将合成的PBAs粉末放入真空烘箱
  2. 在真空(<10 Pa)下加热
  3. 温度程序:
     - 室温 → 150°C (2°C/min), 保温2小时(去除吸附水)
     - 150°C → 280°C (2°C/min), 保温4小时(去除间隙水)
     - 280°C → 400°C (2°C/min), 保温2小时(去除配位水)
  4. 冷却至室温，在真空手套箱中保存

注意事项:
  - 温度不宜超过400°C(避免结构坍塌)
  - 需在惰性气氛中保存(避免重新吸水)
  - 可恢复部分空位(但无法修复结构缺陷)

6. 材料表征流程
--------------
6.1 X射线衍射(XRD)
  - 仪器: Cu Kα辐射(λ = 1.5406 Å)
  - 扫描范围: 10-80° 2θ
  - 扫描速度: 2°/min
  - 步长: 0.02°
  - 数据处理: Rietveld精修(GSAS软件)获取晶格参数、原子位置、占有率

6.2 热重分析(TGA)
  - 气氛: Ar或N2
  - 升温速率: 5-10°C/min
  - 温度范围: 室温-600°C
  - 数据分析:
    - 100°C以下失重: 吸附水
    - 100-200°C失重: 间隙水
    - 200-400°C失重: 配位水
    - 400°C以上: 结构分解

6.3 电感耦合等离子体质谱(ICP-MS)
  - 样品处理: 准确称取10 mg样品，用浓HNO3和HCl消解
  - 分析元素: Na, K, Fe, Mn, Co, Ni等
  - 计算元素摩尔比
  - 结合TGA结果推导化学式

6.4 元素分析
  - 分析C, N, H含量
  - 用于验证氰基含量和水含量

6.5 拉曼光谱
  - 激光波长: 532 nm或633 nm
  - 扫描范围: 1800-2300 cm^-1 (C≡N振动区域)
  - 特征峰:
    - 2070-2090 cm^-1: Fe^2+-C≡N-Fe^2+
    - 2110-2130 cm^-1: Fe^2+-C≡N-Fe^(3-x)+
    - 2140-2160 cm^-1: Fe^3+-C≡N-Fe^3+
  - 分析Fe价态

6.6 傅里叶变换红外光谱(FTIR)
  - 扫描范围: 400-4000 cm^-1
  - 特征峰:
    - 2000-2200 cm^-1: C≡N振动
    - 1600-1650 cm^-1: O-H振动(水)
    - 500-600 cm^-1: M-N振动
    - 400-500 cm^-1: M-C振动

6.7 X射线光电子能谱(XPS)
  - 激发源: Al Kα (1486.6 eV)
  - 分析深度: ~10 nm
  - 分析元素: Fe 2p, Mn 2p, Co 2p, Ni 2p, O 1s, C 1s, N 1s
  - 能量校准: C 1s = 284.8 eV
  - 数据拟合: 分峰确定价态

6.8 X射线吸收光谱(XAS)
  - XANES: 分析价态
  - EXAFS: 分析局部结构(键长、配位数)
  - 吸收边: Fe K-edge (7112 eV), Mn K-edge (6539 eV)
  - 数据处理: Athena和Artemis软件

6.9 扫描电子显微镜(SEM)
  - 加速电压: 5-20 kV
  - 样品处理: 喷金或碳增加导电性
  - 观察形貌、颗粒尺寸、分布

6.10 透射电子显微镜(TEM)
  - 加速电压: 200 kV
  - 样品制备: 超声分散在乙醇中，滴在铜网上
  - HRTEM: 观察晶格条纹、晶面取向
  - 元素mapping: EDS分析元素分布

6.11 比表面积分析(BET)
  - 仪器: 物理吸附仪
  - 吸附气体: N2
  - 温度: 77 K (液氮温度)
  - 计算比表面积和孔径分布

7. 电极制备流程
--------------
7.1 浆料配制
  - 活性物质: 导电碳(乙炔黑或Ketjen Black): 粘结剂(PVDF) = 8:1:1 (质量比)
  - 溶剂: N-甲基吡咯烷酮(NMP)
  - 混合:
    1. 称取80 mg活性物质, 10 mg导电碳, 10 mg PVDF
    2. 加入1-2 mL NMP
    3. 在行星式球磨机中混合30分钟(300 rpm)
    4. 得到均匀浆料

7.2 涂布
  - 集流体: 铝箔(厚度15-20 μm)
  - 涂布方法: 刮刀涂布或丝网印刷
  - 涂布厚度: 50-100 μm(湿膜)
  - 活性物质载量: 1-2 mg/cm^2(实验室)，3-5 mg/cm^2(实用电池)

7.3 干燥
  - 第一步: 60°C真空干燥4小时(去除大部分溶剂)
  - 第二步: 120°C真空干燥12小时(完全去除溶剂)
  - 干燥后立即转移至手套箱保存

7.4 极片压制
  - 压力: 5-10 MPa
  - 时间: 1-2分钟
  - 目的: 增加极片密度，改善导电性

8. 电池组装流程
--------------
8.1 半电池(金属对电极)
  - 工作电极: 制备的PBAs电极
  - 对电极: 钠金属或钾金属片(厚度0.5-1 mm)
  - 参比电极: Na+/Na或K+/K(金属电极兼作参比)
  - 隔膜: 玻璃纤维隔膜(Whatman GF/D)或聚丙烯隔膜(Celgard 2400)
  - 电解液:
    - 钠离子: 1 M NaClO4 in EC:DEC (1:1 v/v)
    - 钾离子: 0.8-1.0 M KPF6 or KFSI in EC:DEC (1:1 v/v)
  - 电池类型: CR2032纽扣电池
  - 组装环境: 惰性气体手套箱(H2O < 0.1 ppm, O2 < 0.1 ppm)

8.2 全电池
  - 正极: PBAs电极
  - 负极: 硬碳、石墨、合金材料等
  - 负正容量比(N/P比): 1.1-1.3 (实验室)，1.05-1.1(实用电池)
  - 隔膜: 聚丙烯或聚乙烯隔膜
  - 电解液: 根据正负极选择
  - 组装环境: 惰性气体手套箱

9. 电化学测试流程
--------------
9.1 循环伏安法(CV)
  - 电压范围: 根据材料确定
    - Na-PBAs: 2.0-4.2 V vs Na+/Na
    - K-PBAs: 2.0-4.5 V vs K+/K
  - 扫描速率: 0.1-1.0 mV/s
  - 循环次数: 3-5次
  - 目的: 确定氧化还原峰电位、可逆性

9.2 恒电流充放电测试
  - 电压范围: 同CV
  - 电流密度: 15-300 mA/g
  - 倍率: 0.1C, 0.2C, 0.5C, 1C, 2C, 5C, 10C
    - 1C定义: 理论容量对应的电流
  - 循环次数: 100-1000次
  - 测试温度: 25°C(或特定温度)

9.3 倍率性能测试
  - 电压范围: 同上
  - 倍率序列: 0.1C → 0.2C → 0.5C → 1C → 2C → 5C → 10C → 0.1C
  - 每个倍率循环3-5次
  - 目的: 评估高倍率性能和结构稳定性

9.4 长期循环测试
  - 电压范围: 同上
  - 电流密度: 0.5C-2C
  - 循环次数: 500-10000次
  - 记录容量保持率和库仑效率

9.5 电化学阻抗谱(EIS)
  - 频率范围: 100 kHz - 10 mHz
  - 振幅: 5-10 mV
  - 测试状态: 开路电压，不同SOC
  - 数据拟合: 等效电路分析
  - 目的: 分析电荷转移电阻、扩散阻抗

9.6 恒电流间歇滴定技术(GITT)
  - 电流脉冲: C/10
  - 脉冲时间: 10分钟
  - 静置时间: 1小时
  - 电压范围: 充放电全范围
  - 数据处理: 计算扩散系数

9.7 循环伏安不同扫速测试
  - 扫描速率: 0.1, 0.2, 0.5, 1.0, 2.0, 5.0 mV/s
  - 电压范围: 2.0-4.2 V
  - 数据分析: i = av^b, 确定扩散控制vs表面控制贡献

10. 原位表征测试流程
-------------------
10.1 原位XRD
  - 电池类型: 自制原位电池
  - 窗口材料: Be片或聚酰亚胺膜
  - 测试条件: 恒流充放电
  - 扫描范围: 10-40° 2θ
  - 时间分辨率: 每5-10分钟一次扫描
  - 目的: 监测相变过程

10.2 原位拉曼
  - 激光波长: 532 nm
  - 电池类型: 原位拉曼电池
  - 窗口材料: 石英玻璃
  - 扫描范围: 1800-2300 cm^-1
  - 测试条件: 恒流充放电
  - 目的: 监测Fe价态变化

10.3 原位XAS
  - 测试模式: 透射模式
  - 电池设计: 原位XAS电池(薄窗)
  - 测试边: Fe K-edge, Mn K-edge
  - 测试条件: 不同SOC
  - 目的: 监测局部结构和价态变化

================================================================================
【论文2: 22_NC_锰基铁氰化物普鲁士蓝做正极材料.pdf - Nature Communications】
================================================================================

1. EDTA辅助合成K2Mn[Fe(CN)6](KMF-EDTA)
---------------------------------------
材料:
  - 乙二胺四乙酸二钾盐(EDTA-2K)
  - 氯化锰四水合物(MnCl2·4H2O)
  - 铁氰化钾(K4[Fe(CN)6]·3H2O)
  - 去离子水

步骤:
  1. 配制溶液A: 0.04 M MnCl2 + 0.08 M EDTA-2K
     - 称取MnCl2·4H2O: 7.94 g (0.04 mol)
     - 称取EDTA-2K: 37.23 g (0.08 mol)
     - 溶于1 L去离子水中
     - 搅拌30分钟确保络合完全

  2. 配制溶液B: 0.04 M K4[Fe(CN)6]
     - 称取K4[Fe(CN)6]·3H2O: 16.88 g (0.04 mol)
     - 溶于1 L去离子水中

  3. 反应:
     - 在剧烈搅拌(400 rpm，论文原始参数；实际使用请设置为600-800 rpm)下，将溶液A以1 mL/min的速度滴加到溶液B中
     - 滴加完成后继续搅拌4小时
     - 反应温度: 室温(20-25°C)
     - pH: ~7 (无需调节)

  4. 分离:
     - 离心: 8000 rpm, 10分钟
     - 倾倒上清液

  5. 洗涤:
     - 用去离子水重新分散沉淀
     - 离心: 8000 rpm, 10分钟
     - 重复洗涤5次，直至上清液澄清无色

  6. 干燥:
     - 将产物转移至真空烘箱
     - 80°C真空干燥(<10 Pa)12小时
     - 产率: ~74%

  7. 储存:
     - 在真空手套箱中保存，避免吸水

2. 传统共沉淀法合成KMF-C(对比样品)
--------------------------------
材料:
  - 氯化锰四水合物(MnCl2·4H2O)
  - 铁氰化钾(K4[Fe(CN)6]·3H2O)
  - 去离子水

步骤:
  1. 配制溶液A: 0.04 M MnCl2
     - 称取MnCl2·4H2O: 7.94 g (0.04 mol)
     - 溶于1 L去离子水中

  2. 配制溶液B: 0.04 M K4[Fe(CN)6]
     - 称取K4[Fe(CN)6]·3H2O: 16.88 g (0.04 mol)
     - 溶于1 L去离子水中

  3. 反应:
     - 在剧烈搅拌(400 rpm，论文原始参数；实际使用请设置为600-800 rpm)下，将溶液A快速倒入溶液B中
     - 继续搅拌30分钟
     - 反应温度: 室温

  4. 分离、洗涤、干燥: 同上

3. 材料表征流程
--------------
3.1 粉末XRD
  - 仪器: Bruker D8 Advance
  - Cu Kα辐射, λ = 1.5406 Å
  - 扫描范围: 10-80° 2θ
  - 步长: 0.02°, 扫描速度: 2°/min
  - Rietveld精修: GSAS-II软件

3.2 ICP-MS
  - 仪器: Agilent 7900
  - 样品处理:
    - 准确称取5 mg样品
    - 加入5 mL浓HNO3 + 2 mL HCl
    - 微波消解: 180°C, 30分钟
    - 冷却后稀释至50 mL
  - 分析元素: K, Mn, Fe
  - 标准溶液: 多元素标准溶液

3.3 TGA-MS
  - 仪器: Netzsch STA 449 F3
  - 气氛: N2, 流速50 mL/min
  - 升温速率: 5°C/min
  - 温度范围: 室温-600°C
  - MS检测: m/z = 18 (H2O), 27 (HCN)

3.4 FTIR
  - 仪器: Nicolet iS50
  - 扫描范围: 400-4000 cm^-1
  - 分辨率: 4 cm^-1
  - 扫描次数: 32次
  - 样品制备: KBr压片法

3.5 XANES
  - 光源: 同步辐射(BL14W1, Shanghai Synchrotron Radiation Facility)
  - 模式: 透射模式
  - 吸收边: Fe K-edge (7112 eV), Mn K-edge (6539 eV)
  - 标样: FeO, Fe2O3, MnO, Mn2O3
  - 数据处理: Athena软件

3.6 SEM/TEM
  - SEM: Hitachi SU8220, 5-20 kV
  - TEM: FEI Tecnai G2 F20, 200 kV
  - HRTEM: 观察晶格条纹
  - EDS: 元素mapping

3.7 UV-vis动力学监测
  - 仪器: Ocean Optics USB4000
  - 监测波长: 327 nm (K4[Fe(CN)6]特征吸收)
  - 采样间隔: 0.1 s
  - 目的: 监测沉淀反应动力学

4. 电解液配制
------------
2.5 M KFSI in TEP电解液:
  - 材料:
    - 双(氟磺酰)亚胺钾(KFSI), 纯度>99.9%
    - 磷酸三乙酯(TEP), 纯度>99.9%
  - 步骤:
    1. 在手套箱中(H2O < 0.1 ppm)
    2. 称取KFSI: 54.6 g (0.25 mol)
    3. 加入TEP: 100 mL
    4. 磁力搅拌12小时直至完全溶解
    5. 过滤(0.2 μm PTFE滤膜)去除杂质
  - 储存: 密封瓶中，手套箱保存

5. 电极制备
----------
浆料配方:
  - 活性物质(KMF-EDTA): 80 mg
  - Super P导电碳: 10 mg
  - PVDF粘结剂: 10 mg
  - NMP溶剂: 1 mL

步骤:
  1. 称取各组分
  2. 加入NMP
  3. 行星球磨30分钟(300 rpm)
  4. 涂布在铝箔上(15 μm)
  5. 涂布面积: 直径12 mm圆片
  6. 60°C真空干燥4小时
  7. 120°C真空干燥12小时
  8. 压片: 5 MPa, 1分钟
  9. 活性物质载量: ~1 mg/cm^2
  10. 切割为直径12 mm圆片

6. 电池组装(K金属半电池)
------------------------
组件:
  - 正极: KMF-EDTA电极
  - 负极: 钾金属片(厚度0.5 mm, 直径15 mm)
  - 隔膜: Whatman GF/D玻璃纤维(直径16 mm)
  - 电解液: 2.5 M KFSI in TEP, 80 μL
  - 垫片: 不锈钢垫片(厚度0.5 mm)
  - 弹片: 不锈钢弹片

步骤:
  1. 在手套箱中进行(H2O < 0.1 ppm, O2 < 0.1 ppm)
  2. 按顺序放置: 正极壳 → 正极 → 隔膜 → 电解液 → 钾金属 → 垫片 → 弹片 → 负极壳
  3. 用封口机封口(压力: 800 psi)
  4. 静置12小时后测试

7. 电化学测试
------------
7.1 循环伏安(CV)
  - 仪器: Bio-Logic VMP3
  - 电压范围: 2.7-4.4 V vs K+/K
  - 扫描速率: 0.1 mV/s
  - 循环次数: 3次

7.2 恒电流充放电
  - 电压范围: 2.7-4.4 V vs K+/K
  - 电流密度: 15 mA/g (0.1C, 1C = 150 mA/g)
  - 循环次数: 137次
  - 测试温度: 25°C

7.3 倍率性能
  - 电压范围: 2.7-4.4 V vs K+/K
  - 电流密度序列: 30, 50, 100, 150, 200, 300, 400, 500 mA/g
  - 每个电流密度: 5次循环
  - 最后回到30 mA/g恢复

7.4 长期循环
  - 电压范围: 2.7-4.4 V vs K+/K
  - 电流密度: 100 mA/g (0.67C)
  - 循环次数: 2150次
  - 记录容量保持率

7.5 GITT
  - 电流脉冲: 15 mA/g (C/10)
  - 脉冲时间: 10分钟
  - 静置时间: 1小时
  - 电压范围: 2.7-4.4 V vs K+/K

7.6 EIS
  - 频率范围: 100 kHz - 10 mHz
  - 振幅: 10 mV
  - 测试状态: 初始态和100次循环后

7.7 自放电测试
  - 充电至4.4 V
  - 静置120小时
  - 记录电压变化
  - 放电测试容量保持率

8. 全电池组装(KMF-EDTA || 石墨)
------------------------------
8.1 石墨电极制备
  - 浆料: 石墨:Super P:PVDF = 8:1:1
  - 溶剂: NMP
  - 涂布在铝箔上
  - 80°C真空干燥6小时
  - 压片: 5 MPa
  - 载量: ~0.6 mg/cm^2

8.2 石墨预循环
  - 半电池: 石墨 || K金属
  - 电解液: 2.5 M KFSI in TEP
  - 电压范围: 0.01-2.0 V vs K+/K
  - 循环12次，充分形成SEI

8.3 全电池组装
  - 正极: KMF-EDTA (载量1 mg/cm^2)
  - 负极: 预循环后的石墨 (载量0.6 mg/cm^2)
  - 负正比: 0.6:1 (容量比1:1.05)
  - 隔膜: Whatman GF/D
  - 电解液: 2.5 M KFSI in TEP, 80 μL
  - 电压范围: 1.5-4.2 V

8.4 全电池测试
  - 活化: 前5次循环，15 mA/g
  - 循环测试: 15 mA/g, 110次循环
  - 倍率测试: 恒定充电30 mA/g，放电30-1000 mA/g
  - 长期循环: 30 mA/g, 300次循环

9. 溶解测试
----------
目的: 测试循环后Mn溶解量
步骤:
  1. 循环100次后拆解电池
  2. 收集电解液
  3. 稀释至适当浓度
  4. ICP-MS分析Mn含量
  5. 对比KMF-C和KMF-EDTA

10. DFT计算
----------
软件: VASP
参数:
  - 交换关联泛函: PBE
  - 平面波截断能: 520 eV
  - K点网格: 2×2×2
  - 收敛标准: 能量10^-5 eV

计算内容:
  - 形成能
  - 吸附能(不同位点)
  - 迁移能垒(NEB方法)
  - 工作电压

================================================================================
【论文3: Angew Chem Int Ed 2023 - 晶面取向和低缺陷PBAs】
================================================================================

1. 钾离子辅助合成NKPB系列样品
---------------------------
材料:
  - 氯化钠(NaCl)
  - 氯化钾(KCl)
  - 氯化亚铁(FeCl2·4H2O)
  - 铁氰化钾(K4[Fe(CN)6]·3H2O)
  - 柠檬酸钠(C6H5Na3O7·2H2O)

样品设计:
  - NKPB-0: 100% Na4[Fe(CN)6] (不含钾)
  - NKPB-1: 75% Na4[Fe(CN)6] + 25% K4[Fe(CN)6]
  - NKPB-2: 50% Na4[Fe(CN)6] + 50% K4[Fe(CN)6]
  - NKPB-3: 25% Na4[Fe(CN)6] + 75% K4[Fe(CN)6]
  - NKPB-4: 100% K4[Fe(CN)6] (全钾)

NKPB-3合成步骤(以NKPB-3为例):
  1. 配制溶液A (0.1 M):
     - NaCl: 2.34 g (0.04 mol)
     - KCl: 2.98 g (0.04 mol)
     - FeCl2·4H2O: 7.92 g (0.04 mol)
     - 柠檬酸钠: 23.52 g (0.08 mol)
     - 溶于400 mL去离子水
     - 搅拌30分钟

  2. 配制溶液B (0.1 M):
     - Na4[Fe(CN)6]: 4.22 g (0.01 mol)
     - K4[Fe(CN)6]: 12.65 g (0.03 mol)
     - 溶于400 mL去离子水

  3. 反应:
     - 在剧烈搅拌(400 rpm，论文原始参数；实际使用请设置为600-800 rpm)下，将溶液A以1 mL/min滴加到溶液B中
     - 滴加完成后继续搅拌6小时
     - 反应温度: 室温

  4. 分离、洗涤、干燥:
     - 离心: 8000 rpm, 10分钟
     - 去离子水洗涤5次
     - 60°C真空干燥12小时

2. 不含螯合剂的合成(对比样品)
---------------------------
NKPB-0B和NKPB-3B合成(不加柠檬酸钠):
  1. 配制溶液A (0.1 M):
     - NKPB-0B: NaCl 4.68 g (0.08 mol) + FeCl2·4H2O 7.92 g (0.04 mol)
     - NKPB-3B: NaCl 2.34 g + KCl 2.98 g + FeCl2·4H2O 7.92 g
     - 溶于400 mL去离子水

  2. 配制溶液B (0.1 M):
     - NKPB-0B: Na4[Fe(CN)6] 16.88 g (0.04 mol)
     - NKPB-3B: Na4[Fe(CN)6] 4.22 g + K4[Fe(CN)6] 12.65 g
     - 溶于400 mL去离子水

  3. 反应: 同上(不加柠檬酸钠)

3. 材料表征
----------
3.1 XRD及Rietveld精修
  - 仪器: Rigaku SmartLab
  - Cu Kα辐射
  - 扫描范围: 10-80° 2θ
  - 步长: 0.02°, 速度: 2°/min
  - Rietveld精修: GSAS软件
  - 获取参数: 晶格常数、原子位置、占有率

3.2 XAS
  - 光源: Australian Synchrotron
  - 吸收边: Fe K-edge (7112 eV)
  - 模式: 荧光模式
  - EXAFS: 分析Fe-C, Fe-N, Fe-Fe键长

3.3 波尔变换XAS
  - 数据处理: MATLAB Wavelet Toolbox
  - R范围: 1-6 Å
  - k范围: 2-12 Å^-1
  - 目的: 分析配位环境

3.4 HRTEM
  - 仪器: FEI Talos F200X
  - 加速电压: 200 kV
  - 样品制备: 超声分散在乙醇中
  - 观察: (220)晶面晶格条纹

3.5 元素Mapping
  - 仪器: Super-X EDS
  - 元素: Na, K, Fe, C, N
  - 扫描时间: 5分钟
  - 分辨率: ~1 nm

3.6 拉曼光谱
  - 仪器: Horiba LabRAM HR
  - 激光: 532 nm
  - 扫描范围: 1800-2300 cm^-1
  - 分辨率: 1 cm^-1
  - 分析Fe价态

3.7 FTIR
  - 仪器: Thermo Fisher Nicolet iS50
  - 扫描范围: 400-4000 cm^-1
  - 分辨率: 4 cm^-1
  - 检测O-H(1610 cm^-1)

3.8 XPS
  - 仪器: Thermo Fisher ESCALAB 250Xi
  - 激发源: Al Kα
  - 分析区域: 500 μm
  - 结合能校准: C 1s = 284.8 eV
  - 分析Fe 2p, K 2p

3.9 TGA
  - 仪器: TA Instruments Q50
  - 气氛: N2
  - 升温速率: 5°C/min
  - 温度范围: 室温-600°C
  - 分析水含量

4. 电极制备
----------
浆料配方:
  - 活性物质: 80 mg
  - Super P: 10 mg
  - PVDF: 10 mg
  - NMP: 1 mL

步骤:
  1. 行星球磨30分钟
  2. 涂布在铝箔上
  3. 80°C真空干燥6小时
  4. 120°C真空干燥12小时
  5. 压片: 5 MPa
  6. 载量: ~1 mg/cm^2

5. 电解液配制
------------
1 M NaClO4 in EC:DEC:
  - 材料: NaClO4, EC(碳酸乙烯酯), DEC(碳酸二乙酯)
  - 比例: EC:DEC = 1:1 (v/v)
  - 步骤:
    1. 在手套箱中
    2. 量取EC: 50 mL
    3. 量取DEC: 50 mL
    4. 混合均匀
    5. 加入NaClO4: 10.69 g (0.1 mol)
    6. 搅拌12小时
    7. 过滤(0.2 μm)

6. 电池组装(钠金属半电池)
------------------------
组件:
  - 正极: NKPB电极
  - 负极: 钠金属片(厚度0.5 mm)
  - 隔膜: Celgard 2400
  - 电解液: 1 M NaClO4 in EC:DEC, 80 μL
  - 电压范围: 2.0-4.2 V vs Na+/Na

7. 电化学测试
------------
7.1 CV
  - 电压范围: 2.0-4.2 V vs Na+/Na
  - 扫描速率: 0.1 mV/s
  - 循环次数: 3次

7.2 恒电流充放电
  - 电压范围: 2.0-4.2 V vs Na+/Na
  - 电流密度: 15 mA/g
  - 循环次数: 50次

7.3 倍率性能
  - 电压范围: 2.0-4.2 V vs Na+/Na
  - 电流密度: 15, 30, 60, 120, 240, 480 mA/g
  - 每个倍率5次循环

7.4 长期循环
  - 前5次: 15 mA/g
  - 后续: 150 mA/g
  - 循环次数: 300次

7.5 GITT
  - 电流脉冲: C/10
  - 脉冲时间: 10分钟
  - 静置时间: 1小时
  - 计算Na+扩散系数

7.6 EIS
  - 频率: 100 kHz - 10 mHz
  - 振幅: 10 mV
  - 测试: 初始态和100次循环后

7.7 CV不同扫速
  - 扫速: 0.1, 0.2, 0.5, 1.0 mV/s
  - 分析b值，确定扩散控制vs表面控制

8. 原位表征
----------
8.1 原位拉曼
  - 电池: 自制原位拉曼电池
  - 窗口: 石英玻璃
  - 激光: 532 nm
  - 测试条件: 30 mA/g恒流充放电
  - 每5分钟采集一次
  - 扫描范围: 2000-2200 cm^-1

8.2 原位XRD
  - 电池: 自制原位XRD电池
  - 窗口: 聚酰亚胺膜
  - 仪器: Rigaku SmartLab
  - 测试条件: 30 mA/g恒流充放电
  - 扫描范围: 10-40° 2θ
  - 每10分钟采集一次

9. DFT计算
----------
软件: VASP
模型:
  - 晶胞: 立方相 (Fm-3m)
  - 超胞: 2×2×2
  - 空位点: 8c, 24d, 32f(n), 32f(c)

计算内容:
  - 吸附能: E_a = E_total - E_host - E_ion
  - 迁移能垒: NEB方法，5个中间点
  - 工作电压: V = -ΔG/nF

参数:
  - 截断能: 520 eV
  - K点: 2×2×2
  - 收敛: 能量10^-5 eV

================================================================================
【论文4: 1_Nat Energy_二元取代铁氰化钾用于钾电池正极材料SI.pdf - Nature Energy】
================================================================================

1. 合成K_x Fe_y Mn_(1-y) Fe(CN)6系列
-----------------------------------
材料:
  - 氯化锰(MnCl2·4H2O)
  - 氯化铁(FeCl2·4H2O)
  - 铁氰化钾(K4[Fe(CN)6]·3H2O)
  - 柠檬酸钠(C6H5Na3O7·2H2O)

样品配方(总金属0.02 mol):
  - KMnHCF (y=0): Mn 0.02 mol, Fe(过渡金属) 0 mol
  - KFeMnHCF-28 (y=0.2): Mn 0.016 mol, Fe 0.004 mol
  - KFeMnHCF-3565 (y=0.35): Mn 0.013 mol, Fe 0.007 mol
  - KFeMnHCF-55 (y=0.5): Mn 0.01 mol, Fe 0.01 mol

以KFeMnHCF-3565为例:
  1. 配制溶液A (0.1 M):
     - MnCl2·4H2O: 3.96 g (0.013 mol)
     - FeCl2·4H2O: 1.59 g (0.007 mol)
     - 柠檬酸钠: 5.88 g (0.02 mol)
     - 溶于200 mL去离子水
     - 搅拌30分钟

  2. 配制溶液B (0.1 M):
     - K4[Fe(CN)6]·3H2O: 8.44 g (0.02 mol)
     - 溶于200 mL去离子水

  3. 反应:
     - 剧烈搅拌下，溶液A滴加到溶液B
     - 继续搅拌6小时
     - 室温

  4. 分离、洗涤、干燥:
     - 离心8000 rpm 10分钟
     - 去离子水洗涤5次
     - 60°C真空干燥12小时

2. PTCDI阳极合成
----------------
材料:
  - 3,4,9,10-苝四甲酸二酐(PTCDA)
  - 尿素
  - 乙醇
  - 去离子水

步骤:
  1. 混合PTCDA (2.0 g, 5.08 mmol)和尿素 (6.0 g, 100 mmol)
  2. 加入50 mL乙醇
  3. 超声分散30分钟
  4. 转移至100 mL聚四氟乙烯内衬不锈钢反应釜
  5. 180°C反应12小时
  6. 冷却至室温
  7. 离心收集产物
  8. 乙醇洗涤3次
  9. 去离子水洗涤3次
  10. 60°C真空干燥12小时

3. 22 M KCF3SO3电解液配制
--------------------------
材料:
  - 三氟甲磺酸钾(KCF3SO3), 纯度>99.9%
  - 去离子水

步骤:
  1. 称取KCF3SO3: 4000 g (20 mol)
  2. 加入去离子水: 1000 mL
  3. 剧烈搅拌12小时
  4. 溶液粘稠，可能需要加热至40°C促进溶解
  5. 过滤(0.2 μm)
  6. 密封保存

电解液性质:
  - 密度: ~1.6 g/mL
  - 粘度: 6.5 mPa s @ 25°C
  - 电导率: 76 mS/cm @ 25°C
  - pH: ~7

4. 1 M KCF3SO3电解液配制(对比)
------------------------------
步骤:
  1. 称取KCF3SO3: 18.0 g (0.09 mol)
  2. 加入去离子水: 90 mL
  3. 搅拌2小时
  4. 稀释至100 mL

5. 材料表征
----------
5.1 XRD及Rietveld精修
  - 仪器: Bruker D8
  - Cu Kα辐射
  - 扫描: 10-80° 2θ, 步长0.02°
  - Rietveld精修: FullProf

5.2 SEM/TEM
  - SEM: Hitachi SU-8010
  - TEM: JEOL JEM-2100F
  - HRTEM: 观察晶格

5.3 TGA
  - 仪器: TA Q500
  - 气氛: Ar, 50 mL/min
  - 升温: 5°C/min
  - 范围: 室温-600°C

5.4 ICP-OES
  - 仪器: PerkinElmer Optima 8000
  - 样品处理: 硝酸消解
  - 分析: K, Mn, Fe

6. 电极制备
----------
6.1 正极(KFeMnHCF)
  - 浆料: 活性物质:Super P:PTFE = 8:1:1
  - 溶剂: 乙醇
  - 涂布在钛网(100目)上
  - 载量: ~1 mg/cm^2
  - 60°C干燥6小时

6.2 阳极(PTCDI)
  - 浆料: PTCDI:Super P:PTFE = 8:1:1
  - 溶剂: 乙醇
  - 涂布在钛网上
  - 载量: ~1 mg/cm^2
  - 60°C干燥6小时

7. 三电极电池测试
----------------
电解液: 22 M KCF3SO3
工作电极: KFeMnHCF
对电极: 活性炭
参比电极: Ag/AgCl

步骤:
  1. 组装三电极电池
  2. CV测试: 0-1.3 V vs Ag/AgCl, 10 mV/s
  3. 恒电流充放电: 10C, 电压范围0-1.3 V
  4. 倍率测试: 0.5C-120C

8. 全电池组装(KFeMnHCF || PTCDI)
-------------------------------
组件:
  - 正极: KFeMnHCF (载量1 mg/cm^2)
  - 负极: PTCDI (载量1.2 mg/cm^2)
  - 隔膜: 玻璃纤维
  - 电解液: 22 M KCF3SO3
  - 电池类型: CR2032

组装步骤:
  1. 按顺序: 正极壳 → 正极 → 隔膜(浸泡电解液) → 电解液 → 负极 → 垫片 → 弹片 → 负极壳
  2. 封口

9. 全电池测试
------------
电压范围: 0-2.6 V
1C定义: 0.13 A/g (基于正极)

测试:
  1. CV: 0-2.6 V, 1 mV/s
  2. 恒电流充放电: 0.5C-20C
  3. 长期循环: 4C, 2000次循环
  4. 自放电: 充电至2.6 V, 静置40小时

10. 电解液性质测试
-----------------
10.1 DSC
  - 仪器: TA Q2000
  - 升温: 10°C/min
  - 范围: 60°C至-80°C
  - 氮气气氛
  - 测定凝固点

10.2 粘度测试
  - 仪器: Brookfield DV2T
  - 温度: 25-45°C
  - 转子: SC4-18
  - 转速: 60 rpm

10.3 电导率测试
  - 仪器: Mettler Toledo SevenCompact
  - 温度: -20-45°C
  - 电极常数: 1.0 cm^-1

10.4 电压窗口测试
  - 电池: 不锈钢 || 不锈钢
  - LSV测试: 0-3.5 V, 5 mV/s
  - 电流密度限制: 1 mA/cm^2

11. 软包电池测试
---------------
组装:
  - 正极: KFeMnHCF (5 cm × 5 cm)
  - 负极: PTCDI (5 cm × 5 cm)
  - 隔膜: 玻璃纤维
  - 电解液: 22 M KCF3SO3
  - 铝塑膜封装

测试:
  - 循环: 4C
  - 自放电: 充电至2.6 V, 静置40小时监测电压

12. XANES测试
------------
- 光源: 北京同步辐射装置
- 吸收边: Fe K-edge, Mn K-edge
- 模式: 透射
- 标样: FeO, Fe2O3, MnO, Mn2O3, K4[Fe(CN)6]
- 测试: 不同SOC

================================================================================
【通用实验注意事项】
================================================================================

1. 安全注意事项
-------------
- 氰化物处理: K4[Fe(CN)6]和K3[Fe(CN)6]在酸性条件下会释放HCN(剧毒)
  - 避免在酸性环境中使用
  - 废液需用碱性溶液中和
  - 在通风良好环境中操作
- 有机溶剂: NMP有毒性，需在通风橱中使用
- 金属钠/钾: 在惰性气氛手套箱中操作，避免接触水和空气

2. 水分控制
----------
- 所有非水系电池组装需在手套箱中进行(H2O < 0.1 ppm)
- 材料和电极在转移过程中需密封保存
- 电解液现用现配，避免吸水

3. 温度控制
----------
- 干燥温度不宜过高(<400°C)
- 电池测试温度控制在25±2°C
- 极端温度测试需使用恒温箱

4. 产率优化
----------
- EDTA辅助法产率~74%
- 传统共沉淀法产率~80%
- 可通过优化反应条件提高产率

5. 批次一致性
------------
- 严格控制原料纯度(>99.9%)
- 精确控制反应条件(温度、搅拌速度、滴加速度)
- 批次间进行ICP验证元素组成

6. 数据记录
----------
- 详细记录所有实验参数
- 保存原始数据文件
- 定期校准仪器

7. 废物处理
----------
- 含氰化物废液: 用碱性溶液中和后处理
- 有机溶剂废液: 分类收集
- 金属废料: 回收处理

================================================================================
【实验参数参考表】
================================================================================

参数 | EDTA辅助法 | 传统共沉淀 | 钾离子辅助 | 水系合成
-----|-----------|-----------|-----------|---------
金属盐浓度 | 0.04 M | 0.04 M | 0.1 M | 0.1 M
螯合剂:金属 | 2:1 | 无 | 1:1 (柠檬酸) | 1:1 (柠檬酸)
反应时间 | 4 h | 0.5 h | 6 h | 6 h
搅拌速度 | 400 rpm（论文原始参数；实际使用请设置为600-800 rpm） | 400 rpm（论文原始参数；实际使用请设置为600-800 rpm） | 400 rpm（论文原始参数；实际使用请设置为600-800 rpm） | 400 rpm（论文原始参数；实际使用请设置为600-800 rpm）
温度 | RT | RT | RT | RT
空位含量 | <1% | 8% | ~2% | ~2%
水含量 | 0.44 wt% | 7.51 wt% | 7.5 wt% | ~5 wt%
产率 | 74% | ~80% | ~75% | ~75%

================================================================================
【数据更新时间: 2026-02-03】
================================================================================

File: chem_resources/knowledge_agent/knowledge.txt
================================================================================
普鲁士蓝及其类似物(PB/PBAs)知识提取 - 汇总四篇论文
================================================================================

【论文1: 38_AM_PBA综述.pdf - Advanced Materials综述】
================================================================================

1. 基本概念与历史
----------------
- 普鲁士蓝(PB)及其类似物(PBAs)是金属有机框架材料家族
- PB首次发现于1706年，由Johann Jacob von Diesbach和Johann Conrad Dippel在柏林发现
- 晶体结构于1977年由Ludi等人首次确认
- PBAs化学通式: A_x M1[M2(CN)6]y□(1-y)·zH2O
  - A: 碱金属或碱土金属(或混合)
  - M1, M2: 过渡金属，通过C≡N键形成3D开放结构
  - □: 空位缺陷(由M2(CN)6基团缺失引起)
  - H2O: 配位水和间隙水

2. 结构类型
----------
- 晶相包括：单斜相、菱方相、立方相、四方相、六方相等
- 根据氧化还原活性位点数量分为:
  - 双电子转移型(DE-PBAs): M1和M2 = Mn, Fe, Co，理论比容量170 mAh/g
  - 单电子转移型(SE-PBAs): M1 = Zn, Ni 和 M2 = Fe, Co, Mn，理论比容量85 mAh/g

3. 红氧还原机理
--------------
Step 1 (DE-PBAs和SE-PBAs):
  单斜相/菱方相 A_x M1^II[M2^II(CN)6] ↔ 立方相 A_(2-x) M1^II[M2^III(CN)6] + x A^+ + x e^-

Step 2 (仅DE-PBAs):
  立方相 A_(2-x) M1^II[M2^III(CN)6] ↔ 四方相 M1^III[M2^III(CN)6] + (2-x) A^+ + (2-x) e^-

4. 晶体水的影响
--------------
- 大多数PBAs的间隙水含量约为15%
- 晶体水带来三重不利影响:
  (1) 降低比容量(不贡献容量)
  (2) 与电解液发生副反应
  (3) 导致结构坍塌

5. 相变行为
----------
- DE-PBAs在充放电过程中经历三相转变: 单斜相 → 立方相 → 四方相
- SE-PBAs(如Ni-PBAs)表现出非结构相变或高度可逆的相变
- 某些缺陷少的PBAs表现出准零应变的非平衡固溶体反应机制

6. 能量密度
----------
- 目标: 钠离子电池能量密度达到100 Wh/kg(电池级，0.5C)
- 某些DE-PBAs(如Mn-PBAs和Fe-PBAs)可达~450 Wh/kg(材料级)
- 提高能量密度的策略:
  (1) 去除晶体水(加热法、涂层法)
  (2) 选择DE-PBAs而非SE-PBAs
  (3) 提高工作电压
  (4) 优化电解液和粘结剂

7. 功率密度
----------
- 美国先进电池联盟目标: 15分钟内充满(对应4C)
- 提高功率密度的材料级策略:
  (1) 提高结晶度(减少空位和晶体水)
  (2) 金属取代(用惰性金属部分取代活性金属)
  (3) 核-壳结构或形貌改性
  (4) 提高比表面积

8. 循环寿命
----------
- 商业电极要求: 循环1000次后保持>80%初始容量
- PBAs循环寿命差的原因:
  (1) 晶体结构坍塌
  (2) M2(CN)6基团在电解液中溶解
  (3) 与其他电池组分的兼容性问题
  (4) 大量晶体空位和结构水

9. 安全性
--------
- PBAs已被FDA批准为人体使用材料
- 热稳定性: 结构可保持稳定至~400°C
- 水分子在~150°C(吸附水)和~280°C(间隙水)释放
- 主要安全问题是水逃逸导致的副反应和气体释放(H2O, NH3, N2)

10. 成本与资源可用性
------------------
- PBAs优点: 低成本、易于大规模合成(室温共沉淀法)
- Fe基和Mn基DE-PBAs最具竞争力(铁价格仅为钴的1.2%)
- 原材料成本远低于层状过渡金属氧化物

11. 晶体结构控制策略
------------------
- 降低空位和水的关键是减缓结晶速率:
  (1) 螯合剂/表面活性剂辅助共沉淀法(如柠檬酸钠)
  (2) 高浓度Na+溶液(NaCl或NaI)
  (3) 六氰合金属盐在酸中的自分解法

12. 形貌控制
----------
- 主要策略:
  (1) 孔洞/中空结构(硬模板、软模板、无模板、牺牲模板法)
  (2) 晶面取向修饰(如(100)晶面优化Na+迁移)
  (3) 颗粒尺寸控制(纳米到微米)

13. 表面修饰
----------
- 导电聚合物包覆: 聚吡咯、聚苯胺、聚多巴胺等
- 碳材料包覆: 氧化石墨烯、碳纳米管、Ketjen Black
- 无机材料包覆: MnO2, ZnO, 2D MoS2等
- PBA@PBA核-壳结构(如DE-PBA@SE-PBA)

14. 超结构构建
------------
- 离散3D开放结构
- "番茄棒棒糖"超结构(单分散PBA纳米颗粒原位组装在CNT网络上)

15. 商业化应用
------------
- 关注PBAs的初创公司: Novasis Energies(美国)、辽宁星空钠电(中国)
- Novasis Mn-PBA: 能量密度542 Wh/kg，可与LiFePO4媲美
- 辽宁星空 Fe-PBA: 放电容量116 mAh/g @10 mA/g，5 Ah软包电池循环1000次保持78%
- CATL: 2021年推出第一代PBAs基钠离子电池，电池级能量密度160 Wh/kg

16. 表征方法
----------
- 材料表征:
  - ICP(元素定量)、元素分析(C,N)、TGA(H2O含量)
  - Rietveld精修(晶体学信息)
  - XRD、拉曼、IR(结构演化)
  - XAS、XPS(价态分析)
  - SEM、TEM(形貌)
- 原位表征:
  - 原位XRD(结构演化)
  - 原位XAS(价态变化)
  - 原位拉曼/IR(键合变化)
  - 原位显微镜(形貌演化)

17. 理论计算
----------
- DFT计算可提供:
  - 结构稳定性
  - 理论容量预测
  - 离子传输能垒
  - 开路电压预测

18. 未来展望
----------
- 合成策略: 固态合成、高熵PBAs(>5种过渡元素)
- 实用化钠离子电池: 电池级性能、极端条件适应性
- 固态电池: 固态电解质与PBAs和Na金属的兼容性
- 晶体水安全性问题: 需要深入理解水分子对电化学性能和安全性的影响
- 先进表征方法: 原位3D PDF、原位XAS、原位显微技术

================================================================================
【论文2: 22_NC_锰基铁氰化物普鲁士蓝做正极材料.pdf - Nature Communications】
================================================================================

1. 钾离子电池(KIBs)优势
----------------------
- K+/K氧化还原电位比Na+/Na(甚至Li+/Li)更负，可实现高电压
- 石墨阳极可逆储存K+，理论容量279 mAh/g
- K+电解液离子电导率最高(最弱的路易斯酸性和最小斯托克斯半径)
- 可使用铝作为阳极集流体(与阴极相同)

2. K2Mn[Fe(CN)6]材料
-------------------
- 化学式: K_x Mn[Fe(CN)6]_(1-y)□_y · nH2O
- 特点: 高K含量、高工作电压、低缺陷、低水含量

3. EDTA辅助沉淀法合成
--------------------
- 原理: EDTA4-对Mn2+的络合能力强(K稳定=10^13.8 >> K稳定[Mn(citrate)]-=10^3.67)
- [Mn(EDTA)]2-作为Mn2+储备库，缓慢释放，抑制成核和生长
- 反应浓度: 0.04 M
- 反应时间: 4 h
- 产率: 74%

4. KMF-EDTA vs KMF-C对比
-----------------------
KMF-C(传统共沉淀):
  - [Fe(CN)6]空位: 8 at.% (vs Mn)
  - 水含量: 7.51 wt.%
  - 化学式: K1.72 Mn[Fe(CN)6]0.92 □0.08 · 1.43H2O

KMF-EDTA(EDTA辅助):
  - [Fe(CN)6]空位: 0.6 at.% (vs Mn)
  - 水含量: 0.44 wt.%
  - 化学式: K1.94 Mn[Fe(CN)6]0.994 □0.006 · 0.08H2O

5. 电化学性能(钾金属半电池)
--------------------------
- 电压范围: 2.7-4.4 V vs K+/K
- 电解液: 2.5 M KFSI in TEP(非易燃磷酸基电解液)
- 活性物质载量: 1 mg/cm^2

充放电曲线:
  - 首次充电: 188.8 mAh/g
  - 首次放电: 153.5 mAh/g
  - 首次库仑效率: 81.34%
  - 氧化平台: 4.06 V, 4.10 V vs K+/K
  - 还原平台: 3.98 V, 4.06 V vs K+/K
  - 电压滞后: 80 mV和40 mV(最小)

能量密度:
  - 可逆容量: 154.7 mAh/g (第2循环)
  - 平均放电电压: 3.941 V vs K+/K
  - 比能量: 609.7 Wh/kg(阴极材料级，所有报告的KIBs中最高)

循环性能:
  - 15 mA/g (0.1C): 137次循环后保持95.7%
  - 30 mA/g (0.2C): 320次循环后保持92.3%
  - 100 mA/g (0.67C): 2150次循环后保持90.3%
  - 500 mA/g (3.33C): 7800次循环后保持80%，10000次循环后保持69%

倍率性能:
  - 0.03-0.5 A/g: 136.7-74 mAh/g
  - 恒定充电30 mA/g，放电0.03-1.0 A/g: 136-81 mAh/g

6. 相变机制
----------
- 充电过程: 单斜相 → 立方相 → 四方相
- 放电过程: 四方相 → 立方相 → 单斜相(高度可逆)

7. DFT计算结果
------------
- 缺陷结构形成能: KMF-C比KMF-EDTA高1.77 eV/formula(更不稳定)
- 计算电压: KMF-EDTA > KMF-C
- K+迁移能垒: KMF-C (0.65 eV) > KMF-EDTA (0.53 eV)
- Mn-TEP结合能: 0.52 eV (vs Mn-H2O: 0.09 eV)

8. Mn溶解问题
------------
- 100次循环后电解液中Mn含量:
  - KMF-C: 11 mg/L
  - KMF-EDTA: 4 mg/L

9. 全电池性能(KMF-EDTA || 石墨)
------------------------------
- 电压范围: 1.5-4.2 V
- 负正容量比: 1:1.05 (石墨:KMF-EDTA = 0.6:1)
- 石墨阳极预循环12次以消除SEI影响

首循环:
  - 充电容量: 179.3 mAh/g
  - 放电容量: 130.8 mAh/g
  - 平均放电电压: 3.27 V

稳定后:
  - 可逆容量: 145 mAh/g @15 mA/g
  - 平均放电电压: 3.58 V (高于LiFePO4||石墨的3.2 V)
  - 比能量: 331.5 Wh/kg(阴极+阳极总质量，所有报告的KIBs全电池中最高)

循环性能:
  - 15 mA/g (0.1C): 110次循环后保持91%，库仑效率99.3%，往返效率92.8%
  - 30 mA/g (0.2C): 300次循环后保持98.5%

倍率性能:
  - 恒定充电30 mA/g，放电0.03-1.0 A/g: 131.1-84.1 mAh/g
  - 6.67 C下保持58%容量

零电压存储:
  - 放电至1.5 V后物理短路12小时可完全恢复容量

10. 安全性优势
------------
- 可在0 V下储存和运输(铝集流体在阴阳极均可使用)
- 非易燃电解液

11. 自放电行为
------------
- 充电至4.2 V后静置120小时:
  - 电压从4.2 V降至3.85 V
  - 保持94%初始容量

================================================================================
【论文3: Angew Chem Int Ed 2023 - 晶面取向和低缺陷PBAs】
================================================================================

1. "钾离子辅助"策略
-----------------
- 通过引入含钾原料合成高结晶度、低缺陷、低水含量的Fe基PBAs
- 钾离子的引入改变了优势晶面取向和稳定晶体结构

2. 样品命名
----------
- NKPB-0: 不含钾的钠基PBA
- NKPB-1, NKPB-2, NKPB-3, NKPB-4: 含不同量K4Fe(CN)6的PBA

3. 晶体结构变化
-------------
- NKPB-0: 立方相(Fm-3m)，晶格参数a = 10.2872 Å
- NKPB-3: 立方相(Fm-3m)，晶格参数a = 10.0770 Å(更小，缺陷更少)

晶面取向变化:
  - (200)/(220)峰强比: NKPB-0 (1.68) → NKPB-3 (0.69)
  - 钾离子引入后优势晶面从(200)变为(220)

4. 水含量变化
------------
- NKPB-0: 总水21.0 wt.% (吸附水2.2 wt.%, 间隙水11.3 wt.%)
- NKPB-3: 总水7.5 wt.% (吸附水2.2 wt.%, 间隙水4.5 wt.%)

5. 化学式
--------
- NKPB-0: Na1.86 Fe[Fe(CN)6] · 4.59 H2O
- NKPB-3: Na0.28 K1.55 Fe[Fe(CN)6] · 1.53 H2O

6. 拉曼光谱
----------
- NKPB-0: 2145 cm^-1 (Fe^2+-C≡N-Fe^3+，更多Fe^3+氧化)
- NKPB-3: 2079 cm^-1 (Fe^2+-C≡N-Fe^2+) 和 2117 cm^-1 (Fe^2+-C≡N-Fe^(3-x)+)

7. XPS分析
---------
- Fe 2p: Fe II 2p3/2 (708.5 eV), Fe II 2p1/2 (721.4 eV)
- Fe III 2p3/2 (710.2 eV), Fe III 2p1/2 (723.5 eV)

8. HRTEM稳定性
-------------
- NKPB-3在电子束照射下更稳定(NKPB-0易非晶化)

9. 电化学性能(钠金属半电池)
--------------------------
- 电压范围: 2-4.2 V vs Na+/Na
- 电解液: 1 M NaClO4 in EC:DEC (1:1 v/v)

CV曲线:
  - NKPB-0: 2.7/3.0 V (低自旋Fe), 3.2/3.4 V (高自旋Fe)
  - NKPB-3: 2.9/3.1 V (低自旋Fe), 3.5/3.7 V (高自旋Fe)

充放电性能:
  - NKPB-0: 130.7 mAh/g @15 mA/g
  - NKPB-3: 147.9 mAh/g @15 mA/g

能量密度:
  - NKPB-3: 445.6 Wh/kg (与LiFePO4的476 Wh/kg相当)

循环性能:
  - NKPB-0: 300次循环后保持74.9 mAh/g
  - NKPB-3: 300次循环后保持96.4 mAh/g (83.5%保持率，库仑效率~100%)

10. 容量贡献分析
--------------
- 高自旋Fe区域(2.9-3.1 V): 约36%容量
- 低自旋Fe区域(3.55-3.75 V): NKPB-0 (22.5%) → NKPB-3 (~28%)

11. 动力学分析
------------
- 钠扩散系数(D_Na+): 10^-12 - 10^-8 cm^2/s
- 电荷转移电阻(100次循环后):
  - NKPB-0: 4538 Ω
  - NKPB-3: 2721 Ω

12. 原位拉曼光谱
--------------
- 充电过程: Fe^2+-C≡N-Fe^2+/(3-x)+ → Fe^3+-C≡N-Fe^3+ (2157 cm^-1)
- 放电过程: Fe^3+-C≡N-Fe^3+ → Fe^2+-C≡N-Fe^2+/(3-x)+ (高度可逆)

13. 原位XRD
----------
- NKPB-3首次充放电: 立方相 → 单斜相(充电态) → 立方相(放电态)
  - 新峰: 26.6°, 28.4°, 31.0°, 31.9° (单斜相)
  - (400)和(600)峰移向低角度(晶格畸变)
- NKPB-0: 立方相 → 四方相 (常见相变)

14. DFT计算
----------
可能的Na+间隙位置:
  - 8c (体心)
  - 24d (面心)
  - 32f(n) (向N配位角偏移)
  - 32f(c) (向C配位角偏移)

吸附能(E_a):
  - Na2FeFe(CN)6: 24d位点最低(最稳定)
  - K2FeFe(CN)6: 8c位点更稳定(大半径K+倾向大空间)

计算电压:
  - Na2FeFe(CN)6: 3.63 V
  - KNaFeFe(CN)6: 4.19 V (更高)
  - K2FeFe(CN)6: >3.5 V

15. 钾离子的支柱效应
------------------
- 钾离子在框架中的残留有助于稳定结构
- 减少电压衰减
- 提高循环稳定性

================================================================================
【论文4: 1_Nat Energy_二元取代铁氰化钾用于钾电池正极材料SI.pdf - Nature Energy】
================================================================================

1. 水系钾离子电池(AKIBs)
-----------------------
- 优势: 低成本、环保、安全
- 电解液: 22 M KCF3SO3 (水合盐电解液)

2. 22 M KCF3SO3电解液性质
------------------------
- 凝固点: -34°C
- 电导率:
  - 45°C: 93 mS/cm
  - 25°C: 76 mS/cm
  - -20°C: 10 mS/cm
  - -30°C: 10^-5 mS/cm
- 粘度: 25°C时6.5 mPa s
- 电压窗口: 3.0 V
- pH: ~7

3. PBA正极材料(K_x Fe_y Mn_(1-y) Fe(CN)6)
-----------------------------------------
- 样品:
  - KMnHCF (y=0): K1.99 Mn[Fe(CN)6]0.94
  - KFeMnHCF-28 (y=0.2): K1.85 Fe0.2 Mn0.8 [Fe(CN)6]0.98
  - KFeMnHCF-3565 (y=0.35): K1.85 Fe0.35 Mn0.67 [Fe(CN)6]0.98
  - KFeMnHCF-55 (y=0.5): K1.85 Fe0.5 Mn0.5 [Fe(CN)6]0.98

4. 水含量(TGA分析)
-----------------
- KMnHCF: 1%吸附水 + 3%间隙水
- KFeMnHCF-3565: 1%吸附水 + 4%间隙水

5. 电化学性能(三电极电池)
------------------------
- 电解液: 22 M KCF3SO3
- 电压范围: 0-1.3 V vs Ag/AgCl

首循环(10C):
  - KMnHCF: 容量~130 mAh/g
  - KFeMnHCF-3565: 容量~135 mAh/g
  - KFeMnHCF-55: 容量较低

倍率性能(KFeMnHCF-3565):
  - 0.5C: 135 mAh/g
  - 10C: 130 mAh/g
  - 20C: 125 mAh/g
  - 40C: 117 mAh/g
  - 80C: 100 mAh/g
  - 100C: 94 mAh/g
  - 120C: 83 mAh/g

循环性能:
  - KFeMnHCF-3565: 10C下循环稳定，10330次循环后保持容量

6. PTCDI阳极材料
----------------
- 电解液: 1 M KCF3SO3 (电压-0.7-0.3 V) vs 22 M KCF3SO3 (电压-1.3-0.3 V)
- 22 M KCF3SO3电解液: 无副反应，无沉淀
- 1 M KCF3SO3电解液: 有沉淀生成(副反应)

PTCDI性能(22 M KCF3SO3):
  - 倍率: 0.5C, 4C, 10C, 20C
  - 工作电压: -1.3-0.3 V vs Ag/AgCl

7. 全电池(KFeMnHCF-3565 || 22 M KCF3SO3 || PTCDI)
------------------------------------------------
- 电压范围: 0-2.6 V
- 1C = 0.13 A/g

倍率性能:
  - 0.5C: 80 Wh/kg, 41 W/kg
  - 2C: 79 Wh/kg, 163 W/kg
  - 5C: 78 Wh/kg, 407 W/kg
  - 10C: 75 Wh/kg, 818 W/kg
  - 20C: 67 Wh/kg, 1612 W/kg

循环性能:
  - 4C: 2000次循环后保持96%容量
  - 10C: 保持良好循环性能

自放电:
  - 软包电池静置40小时，电压保持稳定

8. 与其他技术的比较
------------------
- 能量密度: 80 Wh/kg (阴极+阳极总质量，实际系统需除以2 = 40 Wh/kg)
- 功率密度: >800 W/kg (实际系统)
- 循环寿命: ~2000次
- 平均电压: ~1.3 V
- 工作温度: -20-60°C
- 自放电: 中等
- 环保性: 无毒
- 安全性: 优秀
- 成本: 良好
- 元素丰度(地壳ppm): Fe(50500), Mn(950), K(25800)

9. 优势总结
----------
- 高电导率(76 mS/cm @ 25°C)
- 低粘度(6.5 mPa s @ 25°C)
- 宽电压窗口(3.0 V)
- 优异倍率性能(120C下仍保持83 mAh/g)
- 超长循环寿命(10330次循环)
- 高安全性(水系电解液)

10. 与其他水系电池的比较
----------------------
- NaMnHCF||KMnHCC: 58 Wh/kg, 1.7 V
- NaCuHCF||NTP: 47 Wh/kg, 1.4 V
- NaCoHCF||NTP: 67 Wh/kg, 1.33 V
- 本工作(AKIB): 80 Wh/kg, 1.27 V (最高能量密度)

================================================================================
【普鲁士蓝材料关键知识点总结】
================================================================================

1. 合成方法
----------
- 共沉淀法(最常用)
- EDTA辅助共沉淀法(降低缺陷和水的有效方法)
- 柠檬酸钠辅助共沉淀法
- 单晶生长法(缓慢扩散)
- 六氰合金属盐酸分解法(有氰化物副产物，不安全)
- 固态合成法(高结晶度，无需添加剂)

2. 缺陷控制
----------
- [M(CN)6]空位是主要缺陷来源
- 空位由极小的溶度积常数引起(超快成核)
- 降低缺陷策略:
  (1) 使用强螯合剂(EDTA > 柠檬酸钠)
  (2) 高浓度碱金属盐
  (3) 缓慢扩散法
  (4) 固态合成

3. 水的类型及影响
----------------
- 吸附水: 物理吸附表面水，~100°C释放
- 配位水: 占据[M(CN)6]空位，与金属配位，~200°C释放
- 间隙水: 位于间隙位置，~280°C释放
- 水的不利影响:
  (1) 降低比容量(不贡献容量)
  (2) 阻碍离子迁移
  (3) 与有机电解液副反应
  (4) 导致电池胀气(安全问题)
  (5) 引起Mn/Fe溶解

4. 去水策略
----------
- 加热脱水(高温真空炉)
- 与水吸收材料复合(如氧化石墨烯)
- 合成时降低含水量(EDTA辅助法)
- 固态合成法

5. 金属取代策略
--------------
- 双电子型(M1和M2都活性): 高容量，循环稳定性差
- 单电子型(仅M2活性): 低容量，循环稳定性好
- 惰性金属部分取代: 用Ni、Cu等部分取代Mn、Fe，提高稳定性但牺牲容量
- 多金属取代: 制备高熵PBAs(>5种元素)

6. 晶面工程
----------
- (100)面: 有利于Na+吸附和扩散
- (220)面: 钾离子辅助后优势晶面，提高工作电压
- 晶面取向可通过合成条件调控

7. 相变类型
----------
- 立方 ↔ 单斜 ↔ 四方: 常见DE-PBAs相变
- 立方 ↔ 四方: 常见Fe-PBAs相变
- 立方 ↔ 单斜: 钾离子辅助PBAs的独特相变
- 非结构相变/固溶体: SE-PBAs(如Ni-PBAs)特征

8. 离子迁移路径
--------------
- 8c位点: 体心，最大空间
- 24d位点: 面心，最小空间
- 32f(n/c): 偏移位点
- Na+偏好24d位点，K+偏好8c位点(大半径)
- 离子沿[100]方向迁移最有利

9. 电解液选择
------------
- 非水系:
  - Na基: 1 M NaClO4 in EC:DEC
  - K基: 2.5 M KFSI in TEP(非易燃)
- 水系:
  - 22 M KCF3SO3 (水合盐电解液，3.0 V窗口)
  - 高浓度"水合盐"电解液提高电压窗口

10. 安全性考虑
-------------
- 晶体水是主要安全隐患(气体释放、副反应)
- 非易燃电解液提高安全性
- 零电压储存能力(KIBs，铝集流体)
- PBAs本身无毒

11. 性能优化目标
---------------
- 能量密度: >100 Wh/kg (电池级)
- 功率密度: 15分钟充电(4C)
- 循环寿命: >1000次 (80%保持率)
- 工作温度: -20-60°C
- 安全性: 无胀气、无泄漏

12. 表征技术组合
---------------
- 结构: XRD, Rietveld精修, Raman, FTIR
- 形貌: SEM, TEM, HRTEM, 元素mapping
- 价态: XANES, EXAFS, XPS
- 成分: ICP, 元素分析, TGA
- 原位: 原位XRD, 原位Raman, 原位XAS

13. 理论指导实验
---------------
- DFT计算预测:
  - 稳定性和形成能
  - 离子迁移能垒
  - 工作电压
  - 离子偏好位点
- 计算结果指导合成和掺杂策略

14. 商业化挑战
-------------
- 水含量控制(生产成本 vs 性能)
- 规模化生产(批次稳定性)
- 软包电池安全性(气体管理)
- 与其他电池组分的兼容性
- 极端条件适应性

15. 未来研究方向
---------------
- 水分子作用机制深入理解
- 固态电解质兼容性
- 高熵PBAs探索
- 原位多模态表征
- 机器学习辅助材料设计
- 全电池优化(包括阳极、电解液、粘结剂)

================================================================================
【实验注意事项】
================================================================================

1. 合成注意事项
-------------
- EDTA辅助法: 反应浓度0.04 M，时间4 h(可缩短以放大)
- 避免六氰合金属盐酸分解法(有氰化物副产物)
- 共沉淀时缓慢滴加，搅拌充分
- 产物需要充分洗涤去除多余离子
- 干燥温度不宜过高(避免结构坍塌)

2. 材料表征
----------
- TGA测试: Ar气氛，5°C/min加热速率
- ICP-MS: 定量所有金属元素
- XRD: 需Rietveld精修获取准确晶格参数
- 拉曼: 敏感于Fe价态，需避免氧化
- XPS: 需避免空气暴露导致表面氧化

3. 电极制备
----------
- 活性物质:导电碳:粘结剂 = 8:1:1 (典型比例)
- 载量: 实验室~1 mg/cm^2，实用电池需更高
- 涂布后需充分干燥(真空，80-120°C)
- 压片密度影响电化学性能

4. 电池组装
----------
- 水分控制: 手套箱H2O < 0.1 ppm
- 电解液选择: 根据应用需求(非水系 vs 水系)
- 封装: 确保密封性(尤其水系电池)

5. 电化学测试
------------
- 活化循环: 前5-10次低电流活化
- 电压范围: 需优化(避免电解液分解)
- 倍率测试: 从低到高，最后回到低倍率验证结构稳定性
- 循环测试: 长期循环监测容量保持率和库仑效率

6. 安全测试
----------
- 高温测试(60-80°C)
- 低温测试(-20至-40°C)
- 过充过放测试
- 短路测试
- 胀气监测(软包电池)

================================================================================
【材料参数汇总】
================================================================================

材料类型 | 化学式 | 理论容量 | 工作电压 | 能量密度 | 循环寿命
---------|--------|----------|----------|----------|----------
Fe-PBA (DE) | Na2Fe[Fe(CN)6] | 170 mAh/g | ~3.2 V | ~450 Wh/kg | ~1000次
Mn-PBA (DE) | Na2Mn[Fe(CN)6] | 170 mAh/g | ~3.5 V | ~500 Wh/kg | ~2000次
Ni-PBA (SE) | Na1.9Ni[Fe(CN)6] | 85 mAh/g | ~3.6 V | ~200 Wh/kg | >10000次
KMF-EDTA | K1.94Mn[Fe(CN)6] | ~156 mAh/g | 3.941 V | 609.7 Wh/kg | 7800次(80%)
NKPB-3 | Na0.28K1.55Fe[Fe(CN)6] | 147.9 mAh/g | ~3.6 V | 445.6 Wh/kg | 300次(83.5%)
KFeMnHCF | K1.85Fe0.35Mn0.67[Fe(CN)6] | ~135 mAh/g | 1.27 V | 80 Wh/kg(全电池) | 10330次

================================================================================
【电解液参数汇总】
================================================================================

电解液 | 浓度 | 溶剂 | 电压窗口 | 电导率 | 粘度 | 特点
-------|------|------|----------|--------|------|------
NaClO4 | 1 M | EC:DEC(1:1) | ~4.0 V | 高 | 低 | 非水系，标准
KFSI | 2.5 M | TEP | ~4.4 V | 中 | 低 | 非易燃
KCF3SO3 | 22 M | 水 | 3.0 V | 76 mS/cm | 6.5 mPa s | 水合盐，宽窗口

================================================================================
【参考文献要点】
================================================================================

- 普鲁士蓝最早发现于1706年
- Ludi等人1977年确认立方晶体结构
- Goodenough等人2015年报道去除晶体水提高性能
- Pasta等人报道柠檬酸钠辅助法
- EDTA辅助法比柠檬酸钠更有效(K稳定高10^10倍)
- 钾离子在PBAs中表现优于Na+和Li+
- 22 M KCF3SO3电解液是目前性能最优的水系电解液之一
- CATL 2021年商业化PBAs基钠离子电池

================================================================================
【数据更新时间: 2026-02-03】
================================================================================
