Repository: tommy-0916/test-chem

# TuringBrain / chemagent — 自主化学实验规划系统

> 仓库版本：`0.1.0-alpha.1`。这是审查后源码的干净初始导入，不包含旧实验结果、checkpoint、本地知识库或凭据。A02 Fresh V2 仍停在 Research `manual_required`，没有可下发 workflow；详见 [CHANGELOG.md](CHANGELOG.md)。

> **Observation-Gated Macro-Action Planning and Workflow Evolution for Autonomous Chemical Experimentation**
>
> 快速上手（含流程图）请看 [docs/QUICKSTART.md](docs/QUICKSTART.md)。

## 这是什么

一个面向自动化化学实验室的**闭环科研规划系统**。核心思想是在"全流程盲跑"和"逐步短视决策"之间建立一个有原则的中间规划粒度：

- **observation point（观测点）**：能更新科学判断的关键检测/表征节点（XRD、颜色变化、产率、电化学响应……）
- **stage**：从当前状态到下一个观测点之间的一整段科学计划——stage 的边界只能由观测点决定，不能按工艺步骤切分
- **macro action**：stage 内推进到下一次 observation 的整段实验，先规划目标、操作序列和完成条件
- **macro step**：在已确定的 macro action 下细化的实验步骤，包含试剂、条件、物料 I/O 和逻辑容器需求
- **campaign**：一次完整的科研任务（从目标输入到达成/终止），系统的文献、计划版本、实验记忆都以 campaign 为单位组织

每次拿到真实观测结果后，系统重新评估并**演化**后续计划——每个计划版本的产生、修改与放弃都带原因落盘，可审计、可追溯。

## 系统组成（三层 + 资源层）

```
用户目标 + 参考文献
      │
      ▼
┌─ Campaign 编排层 orchestrator/ + run_campaign.py ─────────────┐
│  自动循环驱动 · 执行边界适配器 · 终止判断 · 台账/报告落盘        │
│   ┌──────────────┐      ┌──────────────┐      ┌────────────┐ │
│   │  研究层       │ ───▶ │  设备适配层    │ ───▶ │  执行边界   │ │
│   │ reaserch_    │ ◀─── │ device_agent/ │ ◀─── │ (真实下发   │ │
│   │ agent/       │ 反馈  │              │ 结果  │  默认阻断)  │ │
│   └──────────────┘      └──────────────┘      └────────────┘ │
└───────────────────────────────────────────────────────────────┘
      ▲
      └── chem_resources/（工作站真源、格式契约、技能包）
```

### 1. 研究层 `reaserch_agent/` — 只回答"做什么实验"

手写分支状态机（非 LangGraph）：

- **B1 bootstrap（冷启动）**：统一联网 skill 获取文献 → 多轮调研 → protocol 抽取 → 调研报告 → 按观测点设计 stage 路线 → 独立 macro action 规划 → macro steps 细化（带质量门重试）
- **B2 post_observation（热循环）**：判断新观测是否落在当前 stage 上
  - **正常** → 推进 stage / 收束，出下一段 macro plan
  - **异常** → 增量调研 + **三层最小修复阶梯**（改 stage 内计划 → 换当前 stage → 重写整条路线 → 否则人工交接）
  - **设备可行性打回** → 保留科学目标，只重写路线级不可执行的化学表达；历史阻塞约束**累计传递**（`cumulative_device_constraints`），失败方案登记**签名**（`plan_v1/v2…`）防重复生成，两层共享 `device_snapshot_id`
- **观察点驱动的宏动作层级**：`观察点 → macro action → 设备步骤` 三级。每个 macro plan 是一个结构化 macro action（`MA_S<stage>_R<round>`,含 objective / completion_condition / expected_observation），一个 stage 可容纳多个相继的 macro action;B2 收到观测先按 macro action 记录 outcome（completed/needs_repair/device_rejected）再决策
- 输出严格保持**化学语义**：不选工作站、容器编号、机器动作（那是设备层的职责）;设备边界疑问只给对应步骤打 `needs_device_validation` 标记,**不清空整份计划**
- 失败显式四分类 `failure_category`（macro_generation / macro_quality / device_feasibility / network_or_retrieval）——空 macro plan 不再是黑盒
- 研究层规划步骤提供 `LLM 路径 + 确定性启发式路径`（`--disable-llm` 可让研究层全离线运行）;protocol 抽取失败**降级续跑**而非中止（计划各步诚实标注 `agent补全`）

### 2. 设备适配层 `device_agent/` — 只回答"怎么在本实验室做"

两段设备规划与翻译，加上确定性防线，把 macro plan 映射为机器工作流：

- 产出 `workflow_txt`（仿 `chem_resources/format_reference/reference.txt`）与 `workflow_json` 两个工作流视图
- 自动补全容器选择、瓶位、开关盖、离心配平、洗涤子步骤等映射细节
- **可行性三桶分类**（`feasibility_rules.py`）：每条 `device_feasibility_error` 约束按文本证据分入 **hard**（缺站/无转移路径/容器不兼容/体积超限/离线——才允许 `physical_infeasible`）/ **adaptable**（"边滴入边搅拌"等时序语义 → 一次适配重试实现为交错批次，`requires_scientific_review`）/ **unverifiable**（默认；无同名下发字段、无法证明等价 → `needs_human_review`）。设备未开放的固定参数（Cu Kα、扫描范围等）**绝不构成不可行理由**
- **严格下发校验**（`workflow_validator.py`）：45 个工作站 SKILL 参数表解析为机器 schema（必填/类型/枚举/范围/单位感知），成功输出先经**确定性必填补全**（`dispatch_formatter.complete_required_fields`：容器数量=len(容器编号)、开关盖编号、SKILL 默认值如保留瓶盖=1——只补缺失、绝不覆盖模型已写值、不合成结构字段）再校验；失败给一轮 LLM 自修复（补全同样作用于修复轮输出），仍失败降级 `status=failed / failure_stage=dispatch_validation`——**不合规绝不以 success 返回**
- **平台形式下发层**（`dispatch_formatter.py`）：success 包附加 `dispatch_payload`，以平台自身 schema 导出（`0410数据转换.txt`）为真源确定性转换为平台准确形式（平台站名/操作名/按版本参数名/类型强制/`N号原液瓶` 实例化/工作站数字 id/generate.py 信封），与语义层 `workflow_json` 显式分离；转换产物必须通过 generate.py 自身校验（测试法则）
- 每个设备步骤携带 `source_macro_step` / `macro_action_id` / `observation_point_id`，可溯源到它服务的观察点；success/error 包均带 `device_snapshot_id`（真源快照哈希，与研究层共享）
- 设备层没有 heuristic 模式，即使研究层使用 `--disable-llm`，设备映射仍需要可用 LLM

### 3. Campaign 编排层 `orchestrator/` + `run_campaign.py` — 自动闭环

- 以子进程驱动两层 CLI，产物按轮落盘 `campaigns/<campaign_id>/iteration_XX/`
- **执行边界适配器**（真实下发链路保持安全阻断）：
  | 适配器 | 行为 |
  |---|---|
  | `mock` | 仿真结果（测试/演示） |
  | `manual` | 等待人工把结果写入 `observation_in.json` |
  | `listen` | 起 HTTP 端口，`POST /observation` 接收机器回传结果 |
  | `real` | **有意阻断**（与 `dispatch_guard` 一致），接通需人工授权 |
- **终止条件**：目标达成（stage 路线收束、macro plan 清空）/ 人工接管 / 可行性死锁（连续 N 次设备错误，默认 3）/ 最大轮数
- 结束产出 `final_report.md`（停止原因 + 计划版本演化表 + 迭代轨迹）与 `campaign_summary.json`

## 关键机制

### 用户可读统一结果（human_readable_result.json）

`orchestrator/human_readable.py` 只读抽取器把散落的原始产物整理为单文件结果：逐字符原始 Query、`run_status` + `failure_category`、论文清单（含 `used_in_plan`）、S01/M01/D01 稳定 ID 的 Stage/Macro/Device 三层、每个设备步骤到宏步骤的溯源、结构化证据标记（`source_type: paper_protocol | agent_generated` + `requires_review`）、平台形式 `dispatch_plan`（与规划格式分开展示）、中文阻塞原因与最终实验方案。campaign 每轮 iteration 与终态各写一份;单独跑设备层用 `--human-readable-output`。**只读抽取,绝不覆盖原始产物**。

File: structured_outputs/15_AM_High-Capacity_Aqueous_Potassium-Ion_Batteries_for_Large-Scale_Energy_Storage.json
{
  "文献题目": "High-Capacity Aqueous Potassium-Ion Batteries for Large-Scale Energy Storage",
  "1. 解决的问题": "该文主要针对水系 K 离子电池正极材料容量偏低、难以同时兼顾能量密度与循环寿命的问题。作者以亚铁氰化铁为正极，目标是在水系电解液中获得更高的可逆储 K+ 容量和更稳定的长循环表现。",
  "2. 具体的合成步骤": {
    "描述性总结": "作者采用酲二醇/HCl 体系下的溶剂热合成方法制备水系 K 离子电池正极材料。先将 0.25 mmol K4Fe(CN)6.3H2O 加入 50 mL 0.1 M HCl 的乙二醇溶液中搅拌至完全清澈，随后将反应液转移至聚四氟乙烯内衬高压反应釜中，在 80°C 下反应 24 h。反应后过滤，用水与乙醇多次洗涤，最后在 60°C 真空条件下过夜干燥。",
    "参数列表": [
      {
        "步骤序号": 1,
        "操作": "配制前驱体溶液",
        "试剂/对象": "K4Fe(CN)6.3H2O",
        "参数": "0.25 mmol in 50 mL 0.1 M HCl/ethylene glycol"
      },
      {
        "步骤序号": 2,
        "操作": "搅拌溢解",
        "试剂/对象": "前驱体溶液",
        "参数": "搅拌至溶液完全清澈"
      },
      {
        "步骤序号": 3,
        "操作": "溶剂热反应",
        "试剂/对象": "聚四氟乙烯内衬反应釜中的反应液",
        "参数": "80 C; 24 h"
      },
      {
        "步骤序号": 4,
        "操作": "过滤与洗涤",
        "试剂/对象": "反应产物",
        "参数": "先用水洗涤，再用乙醇洗涤，均为多次"
      },
      {
        "步骤序号": 5,
        "操作": "真空干燥",
        "试剂/对象": "洗涤后的产物",
        "参数": "60 C; overnight"
      }
    ]
  },
  "3. 性能": [
    {
      "序号": 1,
      "指标": "放电比容量",
      "数值": "120 mAh g^-1",
      "条件": "水系 K 离子电池正极测试"
    },
    {
      "序号": 2,
      "指标": "循环后比容量",
      "数值": "~115 mAh g^-1",
      "条件": "after 100 cycles"
    },
    {
      "序号": 3,
      "指标": "长循环容量保持",
      "数值": "107, 92, 84 mAh g^-1",
      "条件": "500, 2000, 3000 mA g^-1; after 500 cycles"
    },
    {
      "序号": 4,
      "指标": "容量保持率",
      "数值": "96%, 86%, 81%",
      "条件": "500, 2000, 3000 mA g^-1; after 500 cycles"
    }
  ]
}

File: structured_outputs/15_AM_NiCu_Codoping_for_Advanced_Sodium-Ion_Batteries.json
{
  "文献题目": "Inhibiting the Jahn-Teller Effect of Manganese Hexacyanoferrate via Ni and Cu Co-doping for Advanced Sodium-Ion Batteries",
  "1. 解决的问题": "该文针对锰基普鲁士蓝正极在钠离子电池中容易出现 Jahn-Teller 效应、电子传输较慢以及结构稳定性不足的问题，这些因素会导致循环过程中容量衰减和倍率性能受限。作者通过 Ni/Cu 共掺杂调控 Mn 配位环境，目标是抑制晶格畸变、稳定结构并同时保持较高可逆储钠能力。",
  "2. 具体的合成步骤": {
    "描述性总结": "作者在 N2 保护气氛下采用柠檬酸钃辅助的共沉淀法制备 MnCuNi-PBA。先分别配制含 K4Fe(CN)6·3H2O 与 C6H5K3O7 的 A 液，以及含 Mn 、Cu 、Ni 醋酸盐与 C6H5K3O7 的 B 液。先将两种溶液各自搅拌 1 h，再将 B 液缓慢加入 A 液，以 600 rpm 搅拌 12 h 后继续老化 4 h，最后洗涤并在 120°C 真空干燥 24 h。",
    "参数列表": [
      {
        "步骤序号": 1,
        "操作": "配制 A 液",
        "试剂/对象": "K4Fe(CN)6.3H2O + C6H5K3O7",
        "参数": "1.056 g K4Fe(CN)6.3H2O + 24 g C6H5K3O7 in 100 mL deionized water; stir 1 h"
      },
      {
        "步骤序号": 2,
        "操作": "配制 B 液",
        "试剂/对象": "Mn(CH3COO)2.4H2O + Cu(CH3COO)2.H2O + Ni(CH3COO)2.4H2O + C6H5K3O7",
        "参数": "16 g C6H5K3O7 + 0.556 g Mn(CH3COO)2.4H2O + 0.0249 g Cu(CH3COO)2.H2O + 0.0311 g Ni(CH3COO)2.4H2O in 50 mL deionized water; stir 1 h"
      },
      {
        "步骤序号": 3,
        "操作": "混合反应",
        "试剂/对象": "将 B 液缓慢加入 A 液",
        "参数": "600 rpm; stir 12 h; N2 atmosphere"
      },
      {
        "步骤序号": 4,
        "操作": "老化",
        "试剂/对象": "反应混合体系",
        "参数": "4 h"
      },
      {
        "步骤序号": 5,
        "操作": "洗涤",
        "试剂/对象": "沉淀产物",
        "参数": "用乙醇和去离子水各洗涤 3 次"
      },
      {
        "步骤序号": 6,
        "操作": "真空干燥",
        "试剂/对象": "MnCuNi-PBA 产物",
        "参数": "120 C; 24 h"
      }
    ]
  },
  "3. 性能": [
    {
      "序号": 1,
      "指标": "比容量",
      "数值": "116.0 mAh g^-1",
      "条件": "0.01 A g^-1"
    },
    {
      "序号": 2,
      "指标": "循环保持率",
      "数值": "81.8%",
      "条件": "0.1 A g^-1; 500 cycles"
    },
    {
      "序号": 3,
      "指标": "倍率性能",
      "数值": "113.1, 106.1, 102.8, 98.4, 95.7, 90.8, 85.2, 81.8, 73.8, 66.2 mAh g^-1",
      "条件": "0.01, 0.05, 0.1, 0.2, 0.3, 0.5, 0.8, 1.0, 1.5, 2.0 A g^-1"
    }
  ]
}

File: structured_outputs/16_NatSus_Fe-Substituted_KMnF_for_Aqueous_Potassium-Ion_Batteries.json
{
  "文献题目": "Fe-Substituted KMnF for Aqueous Potassium-Ion Batteries",
  "1. 解决的问题": "该文针对 KMnF 类锰基普鲁士蓝正极在水系 K 离子电池中存在的 Mn 溶解、Jahn-Teller 畸变和循环中容量快速衰减问题。作者利用改性电解液诱导 KMnF 表面原位 Fe 取代，以稳定结构、提升反应可逆性和循环寿命。",
  "2. 具体的合成步骤": {
    "描述性总结": "作者采用柠檬酸钃辅助的液相共沉淀法制备 KMnF 前驱体。先将 6 mmol K4Fe(CN)6.3H2O 溶于 200 mL 去离子水中，再将 6 mmol MnSO4.H2O 和 8 g potassium citrate 溶于另外 200 mL 去离子水中。将 MnSO4 溶液缓慢加入前者后，在 60°C 下搅拌 12 h，然后继续在 60°C 下老化 24 h，最后离心、用去离子水和酒精各洗涤 3 次，并在 80°C 真空条件下干燥。",
    "参数列表": [
      {
        "步骤序号": 1,
        "操作": "配制铁氰化物溶液",
        "试剂/对象": "K4Fe(CN)6.3H2O",
        "参数": "6 mmol in 200 mL deionized water"
      },
      {
        "步骤序号": 2,
        "操作": "配制锰盐络合溶液",
        "试剂/对象": "MnSO4.H2O + potassium citrate",
        "参数": "6 mmol MnSO4.H2O + 8 g potassium citrate in 200 mL deionized water"
      },
      {
        "步骤序号": 3,
        "操作": "缓慢混合",
        "试剂/对象": "将 MnSO4 溶液加入 K4Fe(CN)6 溶液",
        "参数": "缓慢加入"
      },
      {
        "步骤序号": 4,
        "操作": "搅拌反应",
        "试剂/对象": "混合体系",
        "参数": "60 C; 12 h"
      },
      {
        "步骤序号": 5,
        "操作": "老化",
        "试剂/对象": "反应产物",
        "参数": "60 C; 24 h"
      },
      {
        "步骤序号": 6,
        "操作": "离心与洗涤",
        "试剂/对象": "白色沉淀",
        "参数": "用去离子水和酒精各洗涤 3 次"
      },
      {
        "步骤序号": 7,
        "操作": "真空干燥",
        "试剂/对象": "KMnF 产物",
        "参数": "80 C; duration not explicitly stated"
      }
    ]
  },
  "3. 性能": [
    {
      "序号": 1,
      "指标": "比容量",
      "数值": "160 mAh g^-1",
      "条件": "300 mA g^-1"
    },
    {
      "序号": 2,
      "指标": "高倍率容量",
      "数值": "120 mAh g^-1",
      "条件": "2500 mA g^-1"
    },
    {
      "序号": 3,
      "指标": "循环保持率",
      "数值": "nearly 100%",
      "条件": "2500 mA g^-1; 130000 cycles"
    },
    {
      "序号": 4,
      "指标": "全电池能量密度",
      "数值": "92 Wh kg^-1",
      "条件": "水系 K 离子全电池"
    },
    {
      "序号": 5,
      "指标": "全电池循环保持率",
      "数值": "82.5%",
      "条件": "1500 mA g^-1; 6500 cycles"
    }
  ]
}

File: structured_outputs/1_AFM_Anodic_Transformation_of_a_Core-Shell_Prussian_Blue_Analogue_to_a_Bifunctional_Electrocatalyst_for_Water_Splitting.json
{
  "文献题目": "Anodic Transformation of a Core-Shell Prussian Blue Analogue to a Bifunctional Electrocatalyst for Water Splitting",
  "1. 解决的问题": "该文针对低成本普鲁士蓝类似物在碱性 OER 条件下容易发生刻蚀和结构解体、难以稳定完成原位转化并追踪真实活性位的问题，设计了带非晶壳层的 NiCo-PBA。作者希望在保持结构完整的同时促进原位转化，获得兼具 OER/HER 活性的双功能水分解催化剂，并阐明活性相随阳极偏压演化的机制。",
  "2. 具体的合成步骤": {
    "描述性总结": "作者先通过液相共沉淀制备 NiCo-PBA 立方体前驱体，再在更高柠檬酸盐含量条件下对其进行拓扑外延，生成带非晶壳层的 NiCo@A-NiCo-PBA。随后将粉体制成浆料涂覆在 FTO 上，并在 1 M NaOH 中以 1.55 V（vs. RHE）阳极活化 10 min，使其原位转化为活性 NiCo@A-NiCo-PBA-AA。",
    "参数列表": [
      {
        "步骤序号": 1,
        "操作": "配制 NiCo-PBA 前驱体 A 液",
        "试剂/对象": "Ni(NO3)2 + sodium citrate",
        "参数": "0.6 mmol nickel nitrate + 0.9 mmol sodium citrate in 25 mL deionized water"
      },
      {
        "步骤序号": 2,
        "操作": "配制 NiCo-PBA 前驱体 B 液",
        "试剂/对象": "K3Co(CN)6",
        "参数": "0.4 mmol potassium hexacyanocobaltate(III) in 25 mL deionized water"
      },
      {
        "步骤序号": 3,
        "操作": "共沉淀制备 NiCo-PBA",
        "试剂/对象": "将 B 液滴加到 A 液",
        "参数": "magnetic stirring 10 min; age 24 h at room temperature; centrifuge, wash, vacuum dry at 60 C overnight"
      },
      {
        "步骤序号": 4,
        "操作": "配制核壳结构 A 液",
        "试剂/对象": "Ni(NO3)2 + sodium citrate + NiCo-PBA 种子",
        "参数": "0.6 mmol nickel nitrate + 1.5 mmol sodium citrate in 25 mL water; add 20 mg NiCo-PBA and ultrasonicate 20 min"
      },
      {
        "步骤序号": 5,
        "操作": "拓扑生长非晶壳层",
        "试剂/对象": "K3Co(CN)6",
        "参数": "0.4 mmol in 25 mL water; add dropwise to A liquid; stir 10 min; age 24 h; centrifuge, wash, vacuum dry at 60 C overnight"
      },
      {
        "步骤序号": 6,
        "操作": "制备电极浆料并涂覆",
        "试剂/对象": "NiCo@A-NiCo-PBA",
        "参数": "200 mg powder in 2 mL water/isopropanol (1:3); sonicate 1 h; drop-cast 0.5 mL onto 1 x 3 cm2 FTO; dry 12 h"
      },
      {
        "步骤序号": 7,
        "操作": "阳极活化",
        "试剂/对象": "NiCo@A-NiCo-PBA/FTO",
        "参数": "1 M NaOH; 1.55 V vs RHE for 10 min; Pt mesh counter; saturated Ag/AgCl reference"
      }
    ]
  },
  "3. 性能": [
    {
      "序号": 1,
      "指标": "OER 过电位",
      "数值": "276 mV",
      "条件": "10 mA cm^-2"
    },
    {
      "序号": 2,
      "指标": "OER 过电位",
      "数值": "443 and 544 mV",
      "条件": "50 and 100 mA cm^-2"
    },
    {
      "序号": 3,
      "指标": "HER 过电位",
      "数值": "173 mV",
      "条件": "10 mA cm^-2 in 1 M NaOH"
    },
    {
      "序号": 4,
      "指标": "整体水分解电流密度",
      "数值": "13.7 mA cm^-2",
      "条件": "1.6 V cell voltage"
    },
    {
      "序号": 5,
      "指标": "稳定性",
      "数值": "无明显衰减",
      "条件": "40 h"
    }
  ]
}

File: structured_outputs/1_Angew_High-Entropy_Prussian_Blue_Analogues_as_Sulfur_Hosts_for_Lithium-Sulfur_Batteries.json
{
  "文献题目": "High-Entropy Prussian Blue Analogues and Their Oxide Family as Sulfur Hosts for Lithium-Sulfur Batteries",
  "1. 解决的问题": "该文针对锂-硫电池中硫正极存在的多硫化锂梭穿效应、反应动力学缓慢以及循环过程中容量衰减较快的问题。作者引入高熵 PBA 及其氧化物家族作为硫主体，目标是利用多金属位点同时增强对 LiPS 的化学吸附和催化转化能力。",
  "2. 具体的合成步骤": {
    "描述性总结": "作者先通过水相共沉淀法制备二元 PBA 或高熵 PBA 基体，然后再通过热扩散方式将硫负载到主体内部。对于 PBA 合成，先将金属硝酸盐与柠檬酸钠溶于 50 mL 水中形成 A 液，将 K3[Fe(CN)6] 溶于另外 50 mL 水中形成 B 液，把 B 液倒入 A 液并搅拌 10 min 后老化 24 h。对于高熵 PBA，五种金属 Co/Ni/Cu/Mn/Zn 各取 0.4 mmol 替代单一金属前驱体。最后将 43 mg PBA 与 100 mg 硫研磨 30 min，放入 50 mL 聚四氟乙烯反应釜中在 130°C 下处理 12 h以完成负载。",
    "参数列表": [
      {
        "步骤序号": 1,
        "操作": "配制 A 液",
        "试剂/对象": "金属硝酸盐 + Na3C6H5O7.2H2O",
        "参数": "2 mmol metal nitrate + 2.25 mmol Na3C6H5O7.2H2O in 50 mL water"
      },
      {
        "步骤序号": 2,
        "操作": "配制 B 液",
        "试剂/对象": "K3[Fe(CN)6]",
        "参数": "2 mmol in 50 mL water"
      },
      {
        "步骤序号": 3,
        "操作": "倒入混合",
        "试剂/对象": "将 B 液倒入 A 液",
        "参数": "stir 10 min"
      },
      {
        "步骤序号": 4,
        "操作": "老化",
        "试剂/对象": "PBA 沉淀",
        "参数": "24 h"
      },
      {
        "步骤序号": 5,
        "操作": "高熵 PBA 前驱体配比",
        "试剂/对象": "Co, Ni, Cu, Mn, Zn nitrates",
        "参数": "0.4 mmol each"
      },
      {
        "步骤序号": 6,
        "操作": "洗涤与分离",
        "试剂/对象": "PBA 产物",
        "参数": "离心，用水和乙醇洗涤"
      },
      {
        "步骤序号": 7,
        "操作": "硫负载",
        "试剂/对象": "PBA + sulfur",
        "参数": "43 mg PBA + 100 mg sulfur; grind 30 min; 50 mL Teflon autoclave; 130 C; 12 h"
      }
    ]
  },
  "3. 性能": [
    {
      "序号": 1,
      "指标": "初始放电比容量",
      "数值": "1335.6 mAh g^-1",
      "条件": "0.1 C"
    },
    {
      "序号": 2,
      "指标": "循环后容量",
      "数值": "570.9 mAh g^-1",
      "条件": "0.1 C; after 200 cycles"
    },
    {
      "序号": 3,
      "指标": "循环后容量",
      "数值": "424.9 mAh g^-1",
      "条件": "0.5 C; after 200 cycles"
    },
    {
      "序号": 4,
      "指标": "倍率性能",
      "数值": "1292.6, 803.5, 631.8, 424.0 mAh g^-1",
      "条件": "0.1, 0.2, 0.5, 1 C"
    },
    {
      "序号": 5,
      "指标": "库仑效率",
      "数值": ">99%",
      "条件": "第 8 圈之后"
    }
  ]
}

File: structured_outputs/22_NC_Defect-Free_Potassium_Manganese_Hexacyanoferrate_for_High-Performance_Potassium-Ion_Batteries.json
{
  "文献题目": "Defect-Free Potassium Manganese Hexacyanoferrate Cathode Material for High-Performance Potassium-Ion Batteries",
  "1. 解决的问题": "该文针对 KxMn[Fe(CN)6] 类正极中普遍存在的 [Fe(CN)6] 空位、结晶水过多以及 K 缺位问题，这些因素会诱发副反应、Mn 溶解和循环不稳定。作者目标是制备缺陷更少、结构更完整的 KMnHCF 正极，以同时提升高电压、能量密度和循环寿命。",
  "2. 具体的合成步骤": {
    "描述性总结": "作者在室温和 N2 鼓泡条件下采用 EDTA-2K 辅助的液相共沉淀法制备 KMnHCF。先配制 50 mL 0.04 M Mn(CH3COO)2.4H2O 与 0.04 M EDTA-2K.4H2O 混合溶液，然后在持续磁力搅拌和 N2 鼓泡下，将其在 10 min 内逐滴加到 50 mL 0.04 M K4Fe(CN)6.3H2O 溶液中。反应完成后静置老化 4 h，再离心、去离子水洗涤数次，最后在 80°C 真空条件下干燥 10 h。",
    "参数列表": [
      {
        "步骤序号": 1,
        "操作": "配制 Mn/EDTA 溶液",
        "试剂/对象": "Mn(CH3COO)2.4H2O + EDTA-2K.4H2O",
        "参数": "50 mL; 0.04 M Mn(CH3COO)2.4H2O + 0.04 M EDTA-2K.4H2O"
      },
      {
        "步骤序号": 2,
        "操作": "配制铁氰化物溶液",
        "试剂/对象": "K4Fe(CN)6.3H2O",
        "参数": "50 mL; 0.04 M"
      },
      {
        "步骤序号": 3,
        "操作": "滴加反应",
        "试剂/对象": "将 Mn/EDTA 溶液加入 K4Fe(CN)6 溶液",
        "参数": "dropwise within 10 min; room temperature; continuous magnetic stirring; N2 bubbling"
      },
      {
        "步骤序号": 4,
        "操作": "静置老化",
        "试剂/对象": "反应体系",
        "参数": "4 h; without stirring"
      },
      {
        "步骤序号": 5,
        "操作": "离心与洗涤",
        "试剂/对象": "KMnHCF 产物",
        "参数": "去离子水洗涤数次"
      },
      {
        "步骤序号": 6,
        "操作": "真空干燥",
        "试剂/对象": "KMnHCF 产物",
        "参数": "80 C; 10 h"
      }
    ]
  },
  "3. 性能": [
    {
      "序号": 1,
      "指标": "第 2 圈放电比容量",
      "数值": "154.7 mAh g^-1",
      "条件": "15 mA g^-1 (0.1 C)"
    },
    {
      "序号": 2,
      "指标": "平均放电电压",
      "数值": "3.941 V",
      "条件": "半电池"
    },
    {
      "序号": 3,
      "指标": "比能量",
      "数值": "609.7 Wh kg^-1",
      "条件": "基于正极质量"
    },
    {
      "序号": 4,
      "指标": "循环保持率",
      "数值": "92.3%",
      "条件": "30 mA g^-1; 320 cycles"
    },
    {
      "序号": 5,
      "指标": "循环保持率",
      "数值": "90.3%",
      "条件": "100 mA g^-1; 2150 cycles"
    },
    {
      "序号": 6,
      "指标": "循环保持率",
      "数值": "80%",
      "条件": "500 mA g^-1; 7800 cycles"
    },
    {
      "序号": 7,
      "指标": "全电池比能量",
      "数值": "331.5 Wh kg^-1",
      "条件": "全电池"
    },
    {
      "序号": 8,
      "指标": "全电池放电比容量",
      "数值": "145 mAh g^-1",
      "条件": "15 mA g^-1"
    },
    {
      "序号": 9,
      "指标": "全电池循环保持率",
      "数值": "98.5%",
      "条件": "30 mA g^-1 (~0.2 C); 300 cycles"
    },
    {
      "序号": 10,
      "指标": "全电池倍率保持",
      "数值": "58%",
      "条件": "6.67 C relative to 0.1 C"
    }
  ]
}

File: structured_outputs/23_JACS_A_Low-Cost_High-Energy_Potassium_Cathode.json
{
  "文献题目": "A Low-Cost High-Energy Potassium Cathode",
  "1. 解决的问题": "该文针对 K+ 离子半径较大、正极材料难以同时兼具高电压、高容量与低成本的问题。作者通过调控锫基普鲁士蓝粒径和二级颗粒形貌，目标是在保持材料低成本优势的同时获得更高的能量密度和更稳定的循环行为。",
  "2. 具体的合成步骤": {
    "描述性总结": "作者采用含 KCl 的水相共沉淀法制备锫基普鲁士蓝正极。先将 2.30 g 50 wt.% 的 Mn(NO3)2 溶液加入 50 mL 水中，另外将 1.27 g K4Fe(CN)6.3H2O 和 17.8 g KCl 溶于 100 mL 水中。在磁力搅拌下将 Mn(NO3)2 溶液缓慢滴加到 K4Fe(CN)6/KCl 溶液中，之后老化 2 h，再过滤、去离子水洗涤数次，最后在 70°C 下过夜干燥。",
    "参数列表": [
      {
        "步骤序号": 1,
        "操作": "配制 Mn(NO3)2 溶液",
        "试剂/对象": "Mn(NO3)2 solution",
        "参数": "2.30 g of 50 wt.% solution in 50 mL water"
      },
      {
        "步骤序号": 2,
        "操作": "配制 K4Fe(CN)6/KCl 溶液",
        "试剂/对象": "K4Fe(CN)6.3H2O + KCl",
        "参数": "1.27 g K4Fe(CN)6.3H2O + 17.8 g KCl in 100 mL water"
      },
      {
        "步骤序号": 3,
        "操作": "缓慢滴加",
        "试剂/对象": "将 Mn(NO3)2 溶液加入 K4Fe(CN)6/KCl 溶液",
        "参数": "磁力搅拌条件下滴加"
      },
      {
        "步骤序号": 4,
        "操作": "老化",
        "试剂/对象": "混合反应体系",
        "参数": "2 h"
      },
      {
        "步骤序号": 5,
        "操作": "过滤与洗涤",
        "试剂/对象": "产物沉淀",
        "参数": "用去离子水洗涤数次"
      },
      {
        "步骤序号": 6,
        "操作": "干燥",
        "试剂/对象": "洗涤后产物",
        "参数": "70 C; overnight"
      }
    ]
  },
  "3. 性能": [
    {
      "序号": 1,
      "指标": "充/放电比容量",
      "数值": "146.2/142.4 mAh g^-1",
      "条件": "0.2 C"
    },
    {
      "序号": 2,
      "指标": "代表放电比容量",
      "数值": "142 mAh g^-1",
      "条件": "0.2 C"
    },
    {
      "序号": 3,
      "指标": "倍率保持",
      "数值": "66%",
      "条件": "2 C relative to 0.2 C"
    },
    {
      "序号": 4,
      "指标": "循环表现对粒径敏感",
      "数值": "40 nm 粒径样品循环衰减明显",
      "条件": "与较大二级颗粒形貌对比"
    }
  ]
}

File: structured_outputs/24_Angew_A_Low-Strain_Potassium-Rich_Prussian_Blue_Analogue_Cathode_for_High-Power_Potassium-Ion_Batteries.json
{
  "文献题目": "A Low-Strain Potassium-Rich Prussian Blue Analogue Cathode for High Power Potassium-Ion Batteries",
  "1. 解决的问题": "该文针对普鲁士蓝类 K 离子正极在充放电过程中局部应变较大、相变动力学较慢从而限制高功率输出的问题。作者构建富 K 且低应变的 PBA 正极，目标是同时降低电化学极化、提升倍率性能并保持结构长期稳定。",
  "2. 具体的合成步骤": {
    "描述性总结": "作者采用柠檬酸三钃辅助的液相共沉淀法制备富 K 的 PBA 正极。先将 4 mmol K3C6H5O7.H2O 和 0.2 g NiCl2.6H2O 溶于 50 mL 水中形成 A 液，再将 1 mmol K4Fe(CN)6.3H2O 溶于另外 50 mL 水中形成 B 液。将 B 液缓慢滴加到 A 液后搅拌 5 min，然后静置老化 48 h，最后离心、去离子水洗涤 3 次，并在 80°C 真空条件下干燥 12 h。",
    "参数列表": [
      {
        "步骤序号": 1,
        "操作": "配制 A 液",
        "试剂/对象": "K3C6H5O7.H2O + NiCl2.6H2O",
        "参数": "4 mmol K3C6H5O7.H2O + 0.2 g NiCl2.6H2O in 50 mL water"
      },
      {
        "步骤序号": 2,
        "操作": "配制 B 液",
        "试剂/对象": "K4Fe(CN)6.3H2O",
        "参数": "1 mmol in 50 mL water"
      },
      {
        "步骤序号": 3,
        "操作": "缓慢滴加",
        "试剂/对象": "将 B 液加入 A 液",
        "参数": "stir 5 min after addition"
      },
      {
        "步骤序号": 4,
        "操作": "老化",
        "试剂/对象": "反应体系",
        "参数": "48 h"
      },
      {
        "步骤序号": 5,
        "操作": "离心与洗涤",
        "试剂/对象": "产物沉淀",
        "参数": "去离子水洗涤 3 次"
      },
      {
        "步骤序号": 6,
        "操作": "真空干燥",
        "试剂/对象": "产物",
        "参数": "80 C; 12 h"
      }
    ]
  },
  "3. 性能": [
    {
      "序号": 1,
      "指标": "放电比容量",
      "数值": "62.8 mAh g^-1",
      "条件": "100 mA g^-1; 3.82 V"
    },
    {
      "序号": 2,
      "指标": "倍率性能",
      "数值": "62.8, 58.1, 55.0, 51.1, 47.8, 45.8 mAh g^-1",
      "条件": "100, 200, 500, 1000, 2000, 5000 mA g^-1"
    },
    {
      "序号": 3,
      "指标": "循环保持率",
      "数值": "88.6%",
      "条件": "100 cycles"
    },
    {
      "序号": 4,
      "指标": "电压滞后",
      "数值": "41 mV",
      "条件": "低应变反应特征"
    },
    {
      "序号": 5,
      "指标": "全电池放电比容量",
      "数值": "51.4 mAh g^-1",
      "条件": "5000 mA g^-1"
    },
    {
      "序号": 6,
      "指标": "全电池能量密度",
      "数值": "96.54 Wh kg^-1",
      "条件": "160.9 W kg^-1"
    },
    {
      "序号": 7,
      "指标": "全电池能量密度",
      "数值": "69.89 Wh kg^-1",
      "条件": "6889 W kg^-1"
    },
    {
      "序号": 8,
      "指标": "全电池循环保持率",
      "数值": "87.1%",
      "条件": "500 cycles"
    }
  ]
}

File: structured_outputs/2_JACS_Operando_Spectroscopic_Identification_of_Active_Sites_in_NiFe_Prussian_Blue_Analogues_as_Electrocatalysts.json
{
  "文献题目": "Operando Spectroscopic Identification of Active Sites in NiFe Prussian Blue Analogues as Electrocatalysts: Activation of Oxygen Atoms for Oxygen Evolution Reaction",
  "1. 解决的问题": "该文针对 NiFe-PBA 在碱性 OER 过程中会发生重构、真实活性相与活性来源长期不清晰的问题，重点解析电化学处理后究竟是何种 Ni 物种承担催化作用。作者希望用原位谱学把 PBA 前驱体、重构后的 Ni(OH)2 以及进一步去质子化得到的 NiOOH2-x 区分开来，并建立 OER 活性与 Ni 高价态/氧阴离子活化之间的关系。",
  "2. 具体的合成步骤": {
    "描述性总结": "作者采用液相共沉淀法制备 Na_xNiFe(CN)6 纳米立方体（NF-PBA）。随后在 1 M KOH 的 OER 条件下，材料发生原位电化学重构，形成非晶 Ni(OH)2 并进一步在工作电位下去质子化为 NiOOH2-x 活性态。",
    "参数列表": [
      {
        "步骤序号": 1,
        "操作": "配制 A 液",
        "试剂/对象": "Na4Fe(CN)6·10H2O",
        "参数": "2.119 g in 250 mL water"
      },
      {
        "步骤序号": 2,
        "操作": "配制 B 液",
        "试剂/对象": "Na3C6H5O7 + NiCl2·6H2O",
        "参数": "5.882 g sodium citrate + 1.0 g NiCl2·6H2O in 250 mL water"
      },
      {
        "步骤序号": 3,
        "操作": "液相混合反应",
        "试剂/对象": "将 A 液倒入 B 液",
        "参数": "room temperature; age 48 h"
      },
      {
        "步骤序号": 4,
        "操作": "固液分离与干燥",
        "试剂/对象": "Na_xNiFe(CN)6 沉淀",
        "参数": "filter; wash with deionized water; vacuum dry overnight at 100 C"
      },
      {
        "步骤序号": 5,
        "操作": "原位电化学活化",
        "试剂/对象": "NF-PBA 电极",
        "参数": "在 1 M KOH 的 OER 测试过程中原位重构为 NF-PBA-A；文中未单独给出独立化学活化配方"
      }
    ]
  },
  "3. 性能": [
    {
      "序号": 1,
      "指标": "OER 过电位",
      "数值": "258 mV",
      "条件": "10 mA cm^-2"
    },
    {
      "序号": 2,
      "指标": "电流密度",
      "数值": "61 mA cm^-2",
      "条件": "304 mV overpotential"
    },
    {
      "序号": 3,
      "指标": "Tafel 斜率",
      "数值": "46 mV dec^-1",
      "条件": "NF-PBA-A"
    },
    {
      "序号": 4,
      "指标": "稳定性",
      "数值": "恒定输出",
      "条件": "chronopotentiometry over 100 h"
    },
    {
      "序号": 5,
      "指标": "活性相证据",
      "数值": "Ni(OH)2 -> NiOOH2-x with Ni4+",
      "条件": "原位 XAS/XPS 证明去质子化程度随电位增加"
    }
  ]
}

File: structured_outputs/3_AFM_Interface_Engineering_of_NiMoSx_NiMnFe_Prussian_Blue_Analogue_Nanowires_for_Overall_Seawater_Splitting.json
{
  "文献题目": "Interface Engineering of NiMoSx@NiMnFe Prussian Blue Analogue Nanowires to Efficiently Boost Overall Seawater Splitting at High Current Densities",
  "1. 解决的问题": "该文针对碱性海水电解在高电流密度下同时面临氯离子腐蚀、高阳极电位电化学损伤、OER/HER 双功能活性不足和长期稳定性差的问题，构建 NiMoSx@NiMnFe-PBA 核壳纳米线。作者希望通过异质界面调控、PBA 保护壳层和抗氯排斥效应，在海水体系中实现高电流、高稳定的整体分解。",
  "2. 具体的合成步骤": {
    "描述性总结": "作者先在镍泡沫上水热生长 NiMo 前驱体纳米棒，再经二次水热硫化得到中空 NiMoSx。随后通过阴极电沉积在其表面负载 NiMn-LDH，最后将其浸入 K3Fe(CN)6 溶液进行离子交换，形成 NiMoSx@NiMnFe-PBA 核壳纳米棒。",
    "参数列表": [
      {
        "步骤序号": 1,
        "操作": "基底预处理",
        "试剂/对象": "nickel foam",
        "参数": "cut to 2.0 x 3.5 cm; ultrasonically wash with ethanol, 3.0 M HCl, and DI water"
      },
      {
        "步骤序号": 2,
        "操作": "水热制备 NiMo 前驱体",
        "试剂/对象": "Ni(NO3)2·4H2O + (NH4)6Mo7O24·4H2O + PVP",
        "参数": "2.0 mmol + 0.286 mmol + 175.0 mg in 40.0 mL DI water; 160 C for 8 h"
      },
      {
        "步骤序号": 3,
        "操作": "水热硫化",
        "试剂/对象": "Na2S·9H2O + NiMo precursor",
        "参数": "1.0 mmol Na2S·9H2O in 35.0 mL DI water; 160 C for 4 h"
      },
      {
        "步骤序号": 4,
        "操作": "电沉积 NiMn-LDH",
        "试剂/对象": "NiMoSx 基底",
        "参数": "80 mL electrolyte with 0.1 M Ni(NO3)2·6H2O + 0.1 M Mn(NO3)2·4H2O + 0.1 M NaNO3; -5 mA cm^-2; optimized deposition time 1500 s"
      },
      {
        "步骤序号": 5,
        "操作": "离子交换形成 PBA 壳层",
        "试剂/对象": "NiMoSx@NiMn-LDH + K3Fe(CN)6",
        "参数": "immerse in 50 mL 0.05 M K3Fe(CN)6 for 0.5 h; wash and dry"
      }
    ]
  },
  "3. 性能": [
    {
      "序号": 1,
      "指标": "OER 过电位",
      "数值": "260, 325, 465 mV",
      "条件": "10, 100, 1000 mA cm^-2 in 1.0 M KOH seawater"
    },
    {
      "序号": 2,
      "指标": "HER 过电位",
      "数值": "71 mV",
      "条件": "10 mA cm^-2 in alkaline seawater"
    },
    {
      "序号": 3,
      "指标": "整体海水分解电压",
      "数值": "1.513, 1.801, 2.061 V",
      "条件": "10, 100, 1000 mA cm^-2"
    },
    {
      "序号": 4,
      "指标": "整体海水分解稳定性",
      "数值": "2500 h",
      "条件": "500 mA cm^-2"
    },
    {
      "序号": 5,
      "指标": "OER 动力学",
      "数值": "45.3 mV dec^-1",
      "条件": "Tafel slope"
    }
  ]
}

File: structured_outputs/45_Angew_Entropy-Regulated_Cathode_with_Low_Strain_and_Constraint_Phase-Change_Toward_Ultralong-Life_Aqueous_Al-Ion_Batteries.json
{
  "文献题目": "Entropy-Regulated Cathode with Low Strain and Constraint Phase-Change Toward Ultralong-Life Aqueous Al-Ion Batteries",
  "1. 解决的问题": "该文针对水系铝离子电池正极在循环中容易出现大幅体积应变、不可逆相变以及寿命不足的问题。作者引入中熵普鲁士蓝正极，目标是利用熟化后的晶格构型调控来降低应变幅度并约束相变过程，从而实现更长的循环寿命。",
  "2. 具体的合成步骤": {
    "描述性总结": "作者采用 PVP 和柠檬酸钠辅助的液相共沉淀法制备 ME-PBA 正极。先将 0.3125 mmol 的 MnCl2.4H2O、NiCl2.6H2O、CuCl2.2.5H2O、CoCl2.6H2O 和 6.25 mmol C6H5Na3O7.2H2O 溶于 100 mL 水中形成 A 液，将 2 mmol Na4Fe(CN)6 和 10 g NaCl 溶于 100 mL 水中形成 B 液，并另配 1 g PVP/100 mL 水的 C 液。将 A 与 B 液同时缓慢滴加到 C 液中，搅拌 6 h 后老化 24 h，再离心、交替用去离子水和乙醇各洗涤 3 次，最后在 100°C 真空下过夜干燥。",
    "参数列表": [
      {
        "步骤序号": 1,
        "操作": "配制 A 液",
        "试剂/对象": "MnCl2.4H2O + NiCl2.6H2O + CuCl2.2.5H2O + CoCl2.6H2O + C6H5Na3O7.2H2O",
        "参数": "0.3125 mmol each metal salt + 6.25 mmol C6H5Na3O7.2H2O in 100 mL water"
      },
      {
        "步骤序号": 2,
        "操作": "配制 B 液",
        "试剂/对象": "Na4Fe(CN)6 + NaCl",
        "参数": "2 mmol Na4Fe(CN)6 + 10 g NaCl in 100 mL water"
      },
      {
        "步骤序号": 3,
        "操作": "配制 C 液",
        "试剂/对象": "PVP",
        "参数": "1 g PVP in 100 mL water"
      },
      {
        "步骤序号": 4,
        "操作": "同时滴加",
        "试剂/对象": "将 A 和 B 同时滴加到 C",
        "参数": "stir 6 h"
      },
      {
        "步骤序号": 5,
        "操作": "老化",
        "试剂/对象": "反应体系",
        "参数": "24 h"
      },
      {
        "步骤序号": 6,
        "操作": "离心与洗涤",
        "试剂/对象": "ME-PBA 沉淀",
        "参数": "交替使用去离子水和乙醇各洗涤 3 次"
      },
      {
        "步骤序号": 7,
        "操作": "真空干燥",
        "试剂/对象": "ME-PBA 产物",
        "参数": "100 C; overnight"
      }
    ]
  },
  "3. 性能": [
    {
      "序号": 1,
      "指标": "比容量",
      "数值": "110.5 mAh g^-1",
      "条件": "0.05 A g^-1"
    },
    {
      "序号": 2,
      "指标": "晶格参数波动",
      "数值": "1.2%",
      "条件": "低应变结构特征"
    },
    {
      "序号": 3,
      "指标": "循环保持率",
      "数值": "66.9%",
      "条件": "1.0 A g^-1; 10000 cycles"
    },
    {
      "序号": 4,
      "指标": "全电池放电比容量",
      "数值": "60.9 mAh g^-1",
      "条件": "0.5 A g^-1; MoO3//ME-PBA full cell"
    },
    {
      "序号": 5,
      "指标": "全电池循环保持率",
      "数值": "89.7%",
      "条件": "600 cycles"
    }
  ]
}

File: structured_outputs/46_AM_High-Entropy_Prussian_Blue_Analogues_Enable_Lattice_Respiration_for_Ultra-Stable_Aqueous_Aluminum-Ion_Batteries.json
{
  "文献题目": "High-Entropy Prussian Blue Analogues Enable Lattice Respiration for Ultra-Stable Aqueous Aluminum-Ion Batteries",
  "1. 解决的问题": "该文针对水系铝离子电池 PBA 正极在循环中易出现不可逆相变、结构崩解和容量快速衰减的问题。作者引入高熵 PBA 概念，提出“晶格呼吸”机制来缓解不同金属位点在 Al3+ 嵌脱过程中的应变积累，从而提升可逆性和超长循环寿命。",
  "2. 具体的合成步骤": {
    "描述性总结": "作者采用同步滴加的液相共沉淀法制备 HE-PBA。先配制 A 液：8 mmol Na4Fe(CN)6 与 170 mmol NaCl 溶于 50 mL 水中；再配制 B 液：5 mmol C6H5Na3O7.2H2O 以及 MnCl2.4H2O、FeCl2.4H2O、NiCl2.6H2O、CuCl2.2H2O、CoCl2.6H2O 各 1 mmol 溶于 50 mL 水中。之后将 A 和 B 液同时缓慢滴加到 500 mL 去离子水中，室温下静置至完全沉淀，最后用去离子水 3 次和乙醇 1 次洗涤，60°C 干燥 10 h后研磨，再在 100°C 真空下干燥 24 h。",
    "参数列表": [
      {
        "步骤序号": 1,
        "操作": "配制 A 液",
        "试剂/对象": "Na4Fe(CN)6 + NaCl",
        "参数": "8 mmol Na4Fe(CN)6 + 170 mmol NaCl in 50 mL water"
      },
      {
        "步骤序号": 2,
        "操作": "配制 B 液",
        "试剂/对象": "C6H5Na3O7.2H2O + MnCl2.4H2O + FeCl2.4H2O + NiCl2.6H2O + CuCl2.2H2O + CoCl2.6H2O",
        "参数": "5 mmol C6H5Na3O7.2H2O + 1 mmol each metal salt in 50 mL water"
      },
      {
        "步骤序号": 3,
        "操作": "同步缓慢滴加",
        "试剂/对象": "将 A 和 B 液同时加入 500 mL 去离子水",
        "参数": "室温；缓慢滴加"
      },
      {
        "步骤序号": 4,
        "操作": "静置沉淀",
        "试剂/对象": "反应体系",
        "参数": "室温静置至完全沉淀"
      },
      {
        "步骤序号": 5,
        "操作": "洗涤",
        "试剂/对象": "沉淀产物",
        "参数": "去离子水 3 次，乙醇 1 次"
      },
      {
        "步骤序号": 6,
        "操作": "预干燥",
        "试剂/对象": "洗涤后产物",
        "参数": "60 C; 10 h"
      },
      {
        "步骤序号": 7,
        "操作": "研磨与再干燥",
        "试剂/对象": "HE-PBA 产物",
        "参数": "grind; vacuum dry at 100 C for 24 h"
      }
    ]
  },
  "3. 性能": [
    {
      "序号": 1,
      "指标": "比容量",
      "数值": "79.2 mAh g^-1",
      "条件": "5.0 A g^-1"
    },
    {
      "序号": 2,
      "指标": "循环保持率",
      "数值": "91.2%",
      "条件": "5.0 A g^-1; 10000 cycles"
    },
    {
      "序号": 3,
      "指标": "初期循环保持率",
      "数值": "94.6%",
      "条件": "100 cycles"
    },
    {
      "序号": 4,
      "指标": "全电池/pouch 电池循环保持率",
      "数值": "80.4%",
      "条件": "after 500 cycles; current not explicitly given in the extracted text"
    }
  ]
}

File: structured_outputs/65_Angew_High-Entropy_Prussian_Blue_Cathodes_for_Sodium-Ion_Storage.json
{
  "文献题目": "Decoupling Roles of Cationic Dimensionality and Valence-Electron Compatibility on Structural Resilience and Kinetics in High-Entropy Prussian Blue Cathodes for Sodium-Ion Storage",
  "1. 解决的问题": "该文针对高熵 PBA 在钠离子储存中存在的相变复杂、Jahn-Teller 畸变以及动力学不足问题。作者强调 Cu 等组分与阳离子维度匹配对结构韧性和扩散动力学的协同调控，目标是实现零应变固溶体储钠反应和超长循环稳定性。",
  "2. 具体的合成步骤": {
    "描述性总结": "作者采用含 NaCl、PVP 与抗坏血酸的液相共沉淀法制备 HE-Cu 正极。先将 8 mmol Na4Fe(CN)6.10H2O、10 g NaCl、1 g PVP 和 20 mmol C6H8O6 溶于 150 mL 水中形成 A 液；再将 4 mmol EDTA 及 0.8 mmol 的 MnCl2、FeCl2.4H2O、CoCl2.6H2O、NiCl2.6H2O、CuCl2 分别溶于 150 mL 水中形成 B 液。将 A 液在搅拌下加入 B 液，老化 24 h 后离心，用去离子水多次洗涤，最后在 100°C 真空条件下干燥 24 h。",
    "参数列表": [
      {
        "步骤序号": 1,
        "操作": "配制 A 液",
        "试剂/对象": "Na4Fe(CN)6.10H2O + NaCl + PVP + C6H8O6",
        "参数": "8 mmol Na4Fe(CN)6.10H2O + 10 g NaCl + 1 g PVP + 20 mmol C6H8O6 in 150 mL water"
      },
      {
        "步骤序号": 2,
        "操作": "配制 B 液",
        "试剂/对象": "EDTA + MnCl2 + FeCl2.4H2O + CoCl2.6H2O + NiCl2.6H2O + CuCl2",
        "参数": "4 mmol EDTA + 0.8 mmol each metal salt in 150 mL water"
      },
      {
        "步骤序号": 3,
        "操作": "混合反应",
        "试剂/对象": "将 A 液加入 B 液",
        "参数": "搅拌条件下加入"
      },
      {
        "步骤序号": 4,
        "操作": "老化",
        "试剂/对象": "反应体系",
        "参数": "24 h"
      },
      {
        "步骤序号": 5,
        "操作": "离心与洗涤",
        "试剂/对象": "HE-Cu 产物",
        "参数": "去离子水多次洗涤"
      },
      {
        "步骤序号": 6,
        "操作": "真空干燥",
        "试剂/对象": "HE-Cu 产物",
        "参数": "100 C; 24 h"
      }
    ]
  },
  "3. 性能": [
    {
      "序号": 1,
      "指标": "比容量",
      "数值": "120.4 mAh g^-1",
      "条件": "10 mA g^-1; 3.29 V"
    },
    {
      "序号": 2,
      "指标": "倍率性能",
      "数值": "124.8, 118.9, 110.9, 104.4, 98.2, 90.0 mAh g^-1",
      "条件": "10, 20, 50, 100, 200, 500 mA g^-1"
    },
    {
      "序号": 3,
      "指标": "长循环稳定性",
      "数值": ">9000 cycles",
      "条件": "500 mA g^-1; decay rate ~0.0042% per cycle"
    },
    {
      "序号": 4,
      "指标": "全电池比能量",
      "数值": "397.0 Wh kg^-1",
      "条件": "10 mA g^-1"
    },
    {
      "序号": 5,
      "指标": "全电池循环稳定性",
      "数值": ">2000 cycles",
      "条件": "100 mA g^-1; decay rate ~0.019% per cycle"
    }
  ]
}

File: structured_outputs/6_AFM_Pd_Ion-Exchange_and_Ammonia_Etching_of_a_Prussian_Blue_Analogue_to_Produce_a_High-Performance_Water-Splitting_Catalyst.json
{
  "文献题目": "Pd Ion-Exchange and Ammonia Etching of a Prussian Blue Analogue to Produce a High-Performance Water-Splitting Catalyst",
  "1. 解决的问题": "该文针对高性能双功能析氢/析氧催化剂仍高度依赖贵金属、而现有非贵金属体系在酸碱两种环境下难以同时兼顾活性、结构可设计性和稳定性的问题，以 PBA 为可编辑前驱体构建 Pd 交换和氨刻蚀协同调控策略。作者目标是得到具有高比表面积、暴露活性位和优化吸附能的碳基纳米片催化剂，用于整体水分解。",
  "2. 具体的合成步骤": {
    "描述性总结": "作者先通过共沉淀法制备 NiCo-PBA，再用浓氨水刻蚀生成 e-NiCo-PBA，或者同时引入 Pd(acac)2 进行离子交换和氨刻蚀得到 Pd-e-NiCo-PBA。最后将不同 PBA 前驱体在 Ar 气氛下低温煅烧，得到对应的碳复合催化剂，其中目标样品为 Pd-e-NiCo-PBA-C。",
    "参数列表": [
      {
        "步骤序号": 1,
        "操作": "制备 NiCo-PBA",
        "试剂/对象": "nickel nitrate + sodium citrate + potassium hexacyanocobaltate(III)",
        "参数": "0.6 mmol nickel nitrate + 0.9 mmol sodium citrate in 25 mL water; 0.4 mmol K3Co(CN)6 in 25 mL water; dropwise addition over 10 min; age 24 h; wash; vacuum dry at 60 C overnight"
      },
      {
        "步骤序号": 2,
        "操作": "氨刻蚀",
        "试剂/对象": "NiCo-PBA + NH3·H2O",
        "参数": "60 mg NiCo-PBA in 30 mL ethanol; add 30 mL water containing 7.5 mL concentrated ammonia (28%); stir 1 h at room temperature; wash and dry"
      },
      {
        "步骤序号": 3,
        "操作": "Pd 离子交换与刻蚀",
        "试剂/对象": "NiCo-PBA + Pd(acac)2 + NH3·H2O",
        "参数": "60 mg NiCo-PBA in 30 mL 10 mM palladium acetylacetonate ethanol solution; add 30 mL water containing 7.5 mL concentrated ammonia (28%); stir 1 h at room temperature; wash and dry"
      },
      {
        "步骤序号": 4,
        "操作": "碳化处理",
        "试剂/对象": "NiCo-PBA, e-NiCo-PBA, or Pd-e-NiCo-PBA",
        "参数": "heat to 350 C at 1 C min^-1 under Ar; keep 3 h; cool at 10 C min^-1"
      }
    ]
  },
  "3. 性能": [
    {
      "序号": 1,
      "指标": "酸性 HER",
      "数值": "47 mV and 55 mV dec^-1",
      "条件": "pH = 0; overpotential and Tafel slope"
    },
    {
      "序号": 2,
      "指标": "碱性 HER",
      "数值": "147 mV and 67 mV dec^-1",
      "条件": "pH = 14; overpotential and Tafel slope"
    },
    {
      "序号": 3,
      "指标": "碱性 OER",
      "数值": "309 mV and 67 mV dec^-1",
      "条件": "pH = 14; overpotential and Tafel slope"
    },
    {
      "序号": 4,
      "指标": "整体水分解电流密度",
      "数值": "33 mA cm^-2",
      "条件": "1.6 V"
    },
    {
      "序号": 5,
      "指标": "稳定性",
      "数值": "97.3% activity retained; negligible LSV shift after 5000 cycles",
      "条件": "over 50 h water splitting"
    }
  ]
}

File: structured_outputs/6_AM_High-Entropy_Metal-Organic_Frameworks_for_Highly_Reversible_Sodium_Storage.json
{
  "文献题目": "High-Entropy Metal-Organic Frameworks for Highly Reversible Sodium Storage",
  "1. 解决的问题": "该文针对 PBA 基材料在钠离子储存中易发生不可逆相变、气体副反应和可逆性不足的问题。作者通过构建高熵 PBA 及其衍生体，目标是抑制结构崩解和相变幅度，从而获得更高的钠储存可逆性与长周期库仑效率。",
  "2. 具体的合成步骤": {
    "描述性总结": "作者采用同步滴加的水相共沉淀法制备 HE-PBA 前驱体。先将 4 mmol Na4Fe(CN)6 和 15 g NaCl 溶于 200 mL 去离子水中形成 A 液，再将 FeCl2.4H2O、MnCl2.4H2O、NiCl2.6H2O、CuCl2.2.5H2O、CoCl2.6H2O 各 0.5 mmol 溶于 200 mL 水中形成 B 液。将 A 与 B 液在磁力搅拌下同时缓慢加入 500 mL 去离子水中，继续搅拌 2 h，然后老化 24 h，再离心、用去离子水洗涤数次，最后在 60°C 下过夜干燥。",
    "参数列表": [
      {
        "步骤序号": 1,
        "操作": "配制 A 液",
        "试剂/对象": "Na4Fe(CN)6 + NaCl",
        "参数": "4 mmol Na4Fe(CN)6 + 15 g NaCl in 200 mL deionized water"
      },
      {
        "步骤序号": 2,
        "操作": "配制 B 液",
        "试剂/对象": "FeCl2.4H2O + MnCl2.4H2O + NiCl2.6H2O + CuCl2.2.5H2O + CoCl2.6H2O",
        "参数": "0.5 mmol each in 200 mL water"
      },
      {
        "步骤序号": 3,
        "操作": "同时缓慢滴加",
        "试剂/对象": "将 A 和 B 液加入 500 mL 去离子水",
        "参数": "磁力搅拌条件下缓慢加入"
      },
      {
        "步骤序号": 4,
        "操作": "搅拌反应",
        "试剂/对象": "混合体系",
        "参数": "2 h"
      },
      {
        "步骤序号": 5,
        "操作": "老化",
        "试剂/对象": "反应产物",
        "参数": "24 h"
      },
      {
        "步骤序号": 6,
        "操作": "离心与洗涤",
        "试剂/对象": "HE-PBA 产物",
        "参数": "去离子水洗涤数次"
      },
      {
        "步骤序号": 7,
        "操作": "干燥",
        "试剂/对象": "HE-PBA 产物",
        "参数": "60 C; overnight"
      }
    ]
  },
  "3. 性能": [
    {
      "序号": 1,
      "指标": "比能量",
      "数值": "378 Wh kg^-1",
      "条件": "钠离子储存体系"
    },
    {
      "序号": 2,
      "指标": "长循环后容量",
      "数值": "68 mAh g^-1",
      "条件": "0.5 A g^-1; after 3000 cycles"
    },
    {
      "序号": 3,
      "指标": "库仑效率",
      "数值": "nearly 100%",
      "条件": ">3000 cycles"
    },
    {
      "序号": 4,
      "指标": "Na+ 脱嵌扩散系数",
      "数值": "2.07 x 10^-8 cm^2 s^-1",
      "条件": "脱钠过程"
    },
    {
      "序号": 5,
      "指标": "Na+ 嵌入扩散系数",
      "数值": "9.75 x 10^-9 cm^2 s^-1",
      "条件": "储钠过程"
    }
  ]
}

File: structured_outputs/Building_aqueous_K-ion_batteries_for_energy_storage.json
{
  "文献题目": "Building aqueous K-ion batteries for energy storage",
  "普鲁士蓝样品": {
    "样品名称": "KFeMnHCF-3565",
    "化学式": "K1.85Fe0.33Mn0.67[Fe(CN)6]0.98·0.77H2O"
  },
  "1. 解决的问题": "该文主要解决水系全钾离子电池中正极、负极和电解液难以同时匹配的问题，尤其是 PBA 正极容量与循环寿命难以兼顾。作者针对 Mn 富集 PBA 在循环中的相变、Jahn-Teller 畸变以及稀电解液中的溶解问题，通过 Fe 取代和 22 M KCF3SO3 水盐电解液协同优化。目标是同时提升倍率性能、循环稳定性和整电池能量密度。",
  "2. 具体的合成步骤": {
    "描述性总结": "作者采用饱和 KCl 介质中的简单沉淀法制备 KxFeyMn1-y[Fe(CN)6]w·zH2O 系列样品。先将 2 mmol K4Fe(CN)6·3H2O 溶于 100 mL 饱和 KCl 溶液中，再将 FeSO4·7H2O 和 MnSO4·H2O 按对应比例溶于 80 mL 饱和 KCl 溶液中。然后将金属盐溶液缓慢滴加到铁氰化物溶液中，在 60 °C 下磁搜拌 12 h，反应后离心、用去离子水洗涤，最后在 80 °C 空气中干燥 12 h。正文未明确给出 KFeMnHCF-3565 对应 FeSO4 和 MnSO4 的精确投料摩尔数。",
    "参数列表": [
      {
        "步骤序号": 1,
        "操作": "配制铁氰化物溶液",
        "试剂/对象": "K4Fe(CN)6·3H2O",
        "参数": "2 mmol?100 mL 饱和 KCl 溶液",
        "来源": "正文 Methods 1041-1045 行"
      },
      {
        "步骤序号": 2,
        "操作": "配制 Fe/Mn 金属盐溶液",
        "试剂/对象": "FeSO4·7H2O + MnSO4·H2O",
        "参数": "80 mL 饱和 KCl 溶液；精确比例未明确给出",
        "来源": "正文 Methods 1043-1045 行"
      },
      {
        "步骤序号": 3,
        "操作": "滴加反应",
        "试剂/对象": "将金属盐溶液加入铁氰化物溶液",
        "参数": "60 °C；磁搜拌；12 h",
        "来源": "正文 Methods 1044-1046 行"
      },
      {
        "步骤序号": 4,
        "操作": "固液分离与洗涤",
        "试剂/对象": "离心后洗涤沉淀",
        "参数": "去离子水；洗涤次数未明确给出",
        "来源": "正文 Methods 1046-1047 行"
      },
      {
        "步骤序号": 5,
        "操作": "干燥",
        "试剂/对象": "洗涤后的产物",
        "参数": "80 °C；空气气氛；12 h",
        "来源": "正文 Methods 1047-1048 行"
      }
    ]
  },
  "3. 性能": [
    {
      "序号": 1,
      "类型": "正极半电池",
      "指标": "比容量",
      "数值": "135 mAh g^-1",
      "条件": "0.5 C；0-1.2 V（vs. Ag/AgCl）；22 M KCF3SO3",
      "来源": "正文 Fig. 2a 236-240 行"
    },
    {
      "序号": 2,
      "类型": "正极半电池",
      "指标": "比容量",
      "数值": "94 mAh g^-1",
      "条件": "100 C；22 M KCF3SO3；长循环测试",
      "来源": "正文 461-465 行"
    },
    {
      "序号": 3,
      "类型": "正极半电池",
      "指标": "容量保持率",
      "数值": "90%",
      "条件": "100 C；10,000 次循环；22 M KCF3SO3",
      "来源": "正文 461-465 行"
    },
    {
      "序号": 4,
      "类型": "正极半电池",
      "指标": "放电过电位",
      "数值": "0.2 V",
      "条件": "10-120 C；与 KMnHCF 对比",
      "来源": "正文 251-253 行"
    },
    {
      "序号": 5,
      "类型": "全电池",
      "指标": "能量密度",
      "数值": "80 Wh kg^-1",
      "条件": "0.5 C；基于正负极总质量；41 W kg^-1",
      "来源": "正文 717-723 行；SI Table 7"
    },
    {
      "序号": 6,
      "类型": "全电池",
      "指标": "循环保持率",
      "数值": "73%",
      "条件": "4 C；2000 次循环；0-2.6 V",
      "来源": "正文 724-726 行"
    }
  ]
}

File: structured_outputs/Ultrafast_Aqueous_Potassium-Ion_Batteries_Cathode_for_Stable_Intermittent_Grid-Scale_Energy_Storage.json
{
  "文献题目": "Ultrafast Aqueous Potassium-Ion Batteries Cathode for Stable Intermittent Grid-Scale Energy Storage",
  "普鲁士蓝样品": {
    "样品名称": "NiFC-porous",
    "化学式": "K2NiFe(CN)6·1.2H2O"
  },
  "1. 解决的问题": "该文针对间歇性电网储能对秒级响应、高功率、长寿命和高能量效率的需求，尝试解决水系钾离子电池尚不能超快储钾的问题。作者认为传统 PBA 共沉淀过程中粒径和形貌难控，同时 K+ 半径较大也容易造成结构应力。因此文章通过构建富钾介孔镍亚铁氰化物，以兼顾超高倍率、长循环和高往返能量效率。",
  "2. 具体的合成步骤": {
    "描述性总结": "作者采用扩散诱导共沉淀法制备 NiFC-porous。先将 3 mmol K4Fe(CN)6·10H2O 和 12 g KCl 加入 150 mL 水中搜拌 10 min 得到溶液 A，再将 6 mmol NiCl2·6H2O 加入另一份 150 mL 水中搜拌 10 min 得到溶液 B。之后在 75 °C 下将 A 缓慢滴加到 B 中，老化 24 h 形成沉淀，最后过滤、用去离子水和乙醇多次洗涤，在 60 °C 真空烘箱中过夜干燥。对照样品 NiFC-cube 的唯一区别是将 12 g KCl 替换为 12 g 柠檬酸钾。",
    "参数列表": [
      {
        "步骤序号": 1,
        "操作": "配制溶液 A",
        "试剂/对象": "K4Fe(CN)6·10H2O + KCl",
        "参数": "3 mmol + 12 g；150 mL 水；搜拌 10 min",
        "来源": "正文 Experimental Section 528-542 行"
      },
      {
        "步骤序号": 2,
        "操作": "配制溶液 B",
        "试剂/对象": "NiCl2·6H2O",
        "参数": "6 mmol；150 mL 水；搜拌 10 min",
        "来源": "正文 Experimental Section 540-542 行"
      },
      {
        "步骤序号": 3,
        "操作": "滴加反应",
        "试剂/对象": "将 A 加入 B",
        "参数": "75 °C；磁搜拌；滴加时间未明确给出",
        "来源": "正文 Experimental Section 542-543 行"
      },
      {
        "步骤序号": 4,
        "操作": "老化",
        "试剂/对象": "混合反应体系",
        "参数": "24 h",
        "来源": "正文 Experimental Section 543-544 行"
      },
      {
        "步骤序号": 5,
        "操作": "过滤与洗涤",
        "试剂/对象": "去离子水 + 乙醇",
        "参数": "多次洗涤；次数未明确给出",
        "来源": "正文 Experimental Section 544-545 行"
      },
      {
        "步骤序号": 6,
        "操作": "真空干燥",
        "试剂/对象": "NiFC-porous",
        "参数": "60 °C；过夜",
        "来源": "正文 Experimental Section 545-546 行"
      },
      {
        "步骤序号": 7,
        "操作": "对照样品",
        "试剂/对象": "NiFC-cube",
        "参数": "12 g KCl 替换为 12 g potassium citrate",
        "来源": "正文 Experimental Section 546-548 行"
      }
    ]
  },
  "3. 性能": [
    {
      "序号": 1,
      "类型": "正极半电池",
      "指标": "比容量",
      "数值": "77.4 mAh g^-1",
      "条件": "5 C；0-1.0 V；1 m KNO3 + 0.01 m HNO3",
      "来源": "正文 229-236 行"
    },
    {
      "序号": 2,
      "类型": "正极半电池",
      "指标": "比容量",
      "数值": "42.1 mAh g^-1",
      "条件": "500 C；0-1.0 V；1 m KNO3 + 0.01 m HNO3",
      "来源": "正文 236-240 行"
    },
    {
      "序号": 3,
      "类型": "正极半电池",
      "指标": "单次充/放电时间",
      "数值": "4.1 s",
      "条件": "500 C",
      "来源": "正文 239-241 行；SI Figure S8"
    },
    {
      "序号": 4,
      "类型": "正极半电池",
      "指标": "峰间过电位",
      "数值": "36 mV",
      "条件": "CV；0.1 mV s^-1；0-1.0 V",
      "来源": "正文 215-224 行"
    },
    {
      "序号": 5,
      "类型": "正极半电池",
      "指标": "往返能量效率",
      "数值": "95.6%",
      "条件": "5 C",
      "来源": "正文 279-281 行"
    },
    {
      "序号": 6,
      "类型": "正极半电池",
      "指标": "循环保持率",
      "数值": "98.6%",
      "条件": "30 C；5000 次循环；初始 65.6 mAh g^-1",
      "来源": "正文 284-289 行"
    },
    {
      "序号": 7,
      "类型": "正极半电池",
      "指标": "比功率",
      "数值": "8214 W kg^-1",
      "条件": "水系 K 离子电池体系",
      "来源": "正文 293-296 行"
    }
  ]
}
